Repository: iociveteres/ML-project

# ML-project

Li-ion_Batteries/ — исходные .csv экспериментов

li-ion_batteries.csv — параметры батарей

li-ion_batteries_cycling_stats_aggregated.csv — агрегированные обработанные данные экспериментов

li-ion_batteries_cycling_stats+metadata_aggregated.csv — агрегированные обработанные данные экспериментов + метаданные о параметрах батарей


processing_many_csv.ipynb — агрегированние и обработка данных экспериментов

merge_csvs_notebook.ipynb — объединенеи метаданных и данных экспериментов

XGRegressor_sklearn.ipynb — обучение регрессора

File: Li-ion_Batteries/UL-PUR_N10-EX9_18650_NCA_23C_0-100_0.5-0.5C_i_cycle_data.csv
Cycle_Index,Test_Time (s),Min_Current (A),Max_Current (A),Min_Voltage (V),Max_Voltage (V),Charge_Capacity (Ah),Discharge_Capacity (Ah),Charge_Energy (Wh),Discharge_Energy (Wh)
1.0,21868.26,-1.133,1.133,2.7,4.201,2.038,3.306,8.107,11.678
2.0,47957.669,-1.134,1.133,2.7,4.201,3.311,3.305,12.665,11.673
3.0,74106.761,-1.133,1.133,2.7,4.2,3.309,3.302,12.66,11.651
4.0,100058.89,-1.133,1.133,2.7,4.201,3.308,3.304,12.657,11.664
5.0,125953.074,-1.134,1.134,2.7,4.201,3.309,3.305,12.654,11.674
6.0,151916.294,-1.134,1.134,2.7,4.201,3.31,3.304,12.658,11.668
7.0,178140.687,-1.134,1.134,2.7,4.201,3.309,3.304,12.658,11.659
8.0,204282.466,-1.134,1.133,2.7,4.201,3.307,3.302,12.653,11.652
9.0,230430.262,-1.134,1.133,2.7,4.201,3.305,3.302,12.647,11.651
10.0,256551.351,-1.134,1.134,2.7,4.201,3.306,3.301,12.649,11.648
11.0,282775.553,-1.134,1.133,2.7,4.201,3.305,3.3,12.644,11.638
12.0,308860.945,-1.134,1.133,2.7,4.201,3.304,3.299,12.643,11.634
13.0,335160.335,-1.134,1.134,2.7,4.201,3.304,3.299,12.641,11.627
14.0,361458.118,-1.133,1.133,2.7,4.201,3.303,3.297,12.64,11.617
15.0,387993.152,-1.133,1.133,2.7,4.201,3.301,3.294,12.633,11.595
16.0,414434.663,-1.133,1.133,2.7,4.201,3.298,3.295,12.631,11.602
17.0,440924.82,-1.134,1.133,2.7,4.2,3.299,3.294,12.631,11.598
18.0,467243.247,-1.134,1.133,2.7,4.201,3.299,3.296,12.631,11.613
19.0,493555.016,-1.134,1.133,2.7,4.201,3.301,3.296,12.632,11.615
20.0,519875.435,-1.134,1.134,2.7,4.201,3.3,3.295,12.629,11.607
21.0,546232.605,-1.134,1.133,2.7,4.201,3.299,3.294,12.628,11.602
22.0,572607.376,-1.134,1.133,2.7,4.201,3.299,3.294,12.626,11.599
23.0,598963.182,-1.134,1.133,2.7,4.201,3.298,3.293,12.622,11.596
24.0,625322.181,-1.134,1.133,2.7,4.201,3.298,3.294,12.622,11.596
25.0,651615.569,-1.134,1.134,2.7,4.201,3.299,3.294,12.622,11.604
26.0,678082.738,-1.134,1.133,2.7,4.201,3.298,3.292,12.62,11.59
27.0,704785.72,-1.134,1.133,2.7,4.201,3.294,3.288,12.611,11.557
28.0,731372.249,-1.133,1.133,2.7,4.201,3.292,3.287,12.609,11.555
29.0,758167.997,-1.134,1.133,2.7,4.201,3.29,3.287,12.602,11.555
30.0,784956.386,-1.134,1.133,2.7,4.201,3.292,3.286,12.61,11.542
31.0,811809.402,-1.133,1.134,2.7,4.201,3.289,3.285,12.603,11.539
32.0,838594.453,-1.133,1.134,2.7,4.201,3.29,3.285,12.603,11.537
33.0,865506.248,-1.133,1.133,2.7,4.201,3.289,3.284,12.6,11.532
34.0,892380.736,-1.133,1.133,2.7,4.201,3.287,3.282,12.593,11.52
35.0,919280.127,-1.133,1.134,2.7,4.201,3.287,3.281,12.596,11.515
36.0,946397.682,-1.133,1.133,2.7,4.201,3.285,3.282,12.59,11.519
37.0,973484.599,-1.134,1.133,2.7,4.201,3.286,3.281,12.595,11.512
38.0,1000496.806,-1.134,1.133,2.7,4.201,3.286,3.282,12.591,11.519
39.0,1027526.27,-1.133,1.133,2.7,4.201,3.285,3.28,12.588,11.507
40.0,1051741.827,-1.6,1.133,2.7,4.201,3.284,3.284,12.589,11.394
41.0,1073062.473,-1.6,1.6,2.7,4.201,3.284,3.28,12.707,11.362
42.0,1094238.484,-1.6,1.6,2.7,4.201,3.282,3.278,12.698,11.347
43.0,1115424.397,-1.6,1.6,2.7,4.201,3.281,3.278,12.695,11.349
44.0,1136744.731,-1.6,1.6,2.7,4.201,3.28,3.275,12.691,11.331
45.0,1158067.425,-1.6,1.6,2.7,4.201,3.277,3.273,12.687,11.32
46.0,1176864.743,-1.6,1.6,2.7,4.201,3.278,3.012,12.691,10.613
47.0,1194980.016,-1.6,1.6,2.7,4.201,3.016,3.026,11.738,10.652
48.0,1213201.649,-1.6,1.6,2.7,4.201,3.03,3.012,11.79,10.602
49.0,1231393.182,-1.6,1.6,2.7,4.201,3.016,3.008,11.741,10.586
50.0,1249653.974,-1.6,1.6,2.7,4.201,3.012,3.013,11.73,10.599
51.0,1261487.681,-1.6,1.6,2.7,4.2,2.497,2.496,9.562,8.62
52.0,1279748.43,-1.6,1.6,2.7,4.201,3.017,3.016,11.747,10.609
53.0,1297867.004,-1.6,1.6,2.7,4.201,3.019,3.012,11.75,10.588
54.0,1316067.229,-1.6,1.6,2.7,4.201,3.016,2.998,11.744,10.538
55.0,1334430.717,-1.6,1.6,2.7,4.201,3.003,3.01,11.699,10.577
56.0,1352691.371,-1.6,1.6,2.7,4.201,3.014,2.996,11.739,10.53
57.0,1370980.663,-1.6,1.6,2.7,4.201,3.001,2.997,11.693,10.536
58.0,1382710.428,-1.6,1.6,2.7,4.2,2.472,2.474,9.472,8.533
59.0,1400977.72,-1.6,1.6,2.6,4.201,3.001,2.991,11.696,10.511
60.0,1419259.07,-1.6,1.6,2.7,4.201,2.995,2.994,11.674,10.515
61.0,1437562.642,-1.6,1.6,2.7,4.201,2.998,3.002,11.685,10.54
62.0,1455979.741,-1.6,1.6,2.7,4.201,3.008,2.994,11.721,10.518
63.0,1474268.608,-1.6,1.6,2.7,4.201,2.997,2.996,11.68,10.517
64.0,1492634.079,-1.6,1.6,2.7,4.201,3.0,2.986,11.691,10.479
65.0,1510991.811,-1.6,1.6,2.7,4.201,2.99,2.996,11.658,10.51
66.0,1529403.319,-1.6,1.6,2.7,4.201,3.0,2.99,11.694,10.493
67.0,1547793.559,-1.6,1.6,2.7,4.201,2.995,2.984,11.678,10.474
68.0,1566188.985,-1.6,1.6,2.7,4.201,2.987,2.975,11.651,10.438
69.0,1584588.793,-1.6,1.6,2.7,4.201,2.98,2.981,11.627,10.457
70.0,1603051.917,-1.6,1.6,2.7,4.201,2.985,2.988,11.642,10.478
71.0,1621556.546,-1.6,1.6,2.7,4.201,2.993,2.988,11.671,10.476
72.0,1639983.68,-1.6,1.6,2.7,4.201,2.99,2.982,11.662,10.457
73.0,1658396.783,-1.6,1.6,2.7,4.201,2.986,2.98,11.647,10.443
74.0,1676849.915,-1.6,1.6,2.7,4.201,2.984,2.979,11.64,10.439
75.0,1695320.251,-1.6,1.6,2.7,4.201,2.983,2.98,11.639,10.446
76.0,1713782.364,-1.6,1.6,2.7,4.201,2.985,2.979,11.647,10.44
77.0,1732255.685,-1.6,1.6,2.7,4.201,2.984,2.997,11.643,10.508
78.0,1750616.347,-1.6,1.6,2.697,4.201,3.002,2.967,11.697,10.394
79.0,1769078.501,-1.6,1.6,2.7,4.201,3.0,3.003,11.694,10.533
80.0,1787560.56,-1.6,1.6,2.7,4.201,3.007,3.002,11.717,10.529
81.0,1805557.208,-1.6,1.6,2.7,4.201,2.999,2.992,11.684,10.489
82.0,1824027.233,-1.6,1.6,2.7,4.201,3.004,3.004,11.707,10.534
83.0,1842597.651,-1.6,1.6,2.7,4.201,3.006,3.001,11.715,10.517
84.0,1861240.123,-1.6,1.6,2.7,4.2,2.994,2.916,11.678,10.182
85.0,1879884.2,-1.6,1.6,2.7,4.2,2.916,2.901,11.421,10.115
86.0,1898658.234,-1.6,1.6,2.7,4.2,2.902,2.926,11.376,10.2
87.0,1917319.573,-1.6,1.6,2.7,4.2,2.94,2.955,11.501,10.333
88.0,1935894.889,-1.6,1.6,2.7,4.2,2.959,2.959,11.563,10.35
89.0,1947334.009,-1.6,1.6,2.7,4.2,2.411,2.407,9.256,8.264
90.0,1965916.592,-1.6,1.6,2.7,4.201,2.962,2.964,11.573,10.368
91.0,1984545.921,-1.6,1.6,2.683,4.2,2.965,2.95,11.582,10.312
92.0,2003217.039,-1.6,1.6,2.653,4.2,2.954,2.946,11.546,10.296
93.0,2021822.674,-1.6,1.6,2.7,4.2,2.951,2.943,11.538,10.284
94.0,2040485.471,-1.6,1.6,2.7,4.2,2.945,2.936,11.517,10.252
95.0,2059152.168,-1.6,1.6,2.7,4.2,2.938,2.93,11.494,10.226
96.0,2077900.247,-1.6,1.6,2.68,4.2,2.935,2.942,11.486,10.277
97.0,2096637.361,-1.6,1.6,2.7,4.2,2.949,2.945,11.531,10.288
98.0,2115351.574,-1.6,1.6,2.7,4.2,2.948,2.943,11.53,10.279
99.0,2134091.118,-1.6,1.6,2.7,4.201,2.949,2.954,11.532,10.325
100.0,2152778.201,-1.6,1.6,2.7,4.201,2.957,2.953,11.558,10.318
101.0,2171469.399,-1.6,1.6,2.7,4.201,2.957,2.944,11.557,10.277
102.0,2190091.327,-1.6,1.6,2.7,4.201,2.948,2.943,11.526,10.278
103.0,2208776.935,-1.6,1.6,2.7,4.201,2.946,2.935,11.519,10.241
104.0,2227499.342,-1.6,1.6,2.7,4.201,2.939,2.94,11.498,10.265
105.0,2246325.445,-1.6,1.6,2.7,4.2,2.942,2.929,11.507,10.215
106.0,2265109.437,-1.6,1.6,2.7,4.2,2.934,2.928,11.485,10.214
107.0,2283888.991,-1.6,1.6,2.7,4.201,2.933,2.923,11.48,10.197
108.0,2302706.72,-1.6,1.6,2.7,4.2,2.926,2.918,11.458,10.177
109.0,2321546.8,-1.6,1.6,2.7,4.2,2.918,2.907,11.431,10.125
110.0,2340302.223,-1.6,1.6,2.7,4.2,2.914,2.916,11.417,10.16
111.0,2359129.111,-1.6,1.6,2.689,4.2,2.92,2.917,11.438,10.167
112.0,2377946.355,-1.6,1.6,2.7,4.2,2.92,2.914,11.437,10.151
113.0,2396842.434,-1.6,1.6,2.652,4.2,2.917,2.906,11.429,10.12
114.0,2415693.595,-1.6,1.6,2.7,4.2,2.912,2.914,11.413,10.158
115.0,2434555.586,-1.6,1.6,2.7,4.2,2.918,2.914,11.433,10.152
116.0,2453357.87,-1.6,1.6,2.7,4.2,2.917,2.916,11.426,10.156
117.0,2472252.193,-1.6,1.6,2.7,4.2,2.919,2.924,11.432,10.167
118.0,2491250.545,-1.6,1.6,2.7,4.2,2.929,2.91,11.463,10.132
119.0,2510092.382,-1.6,1.6,2.7,4.201,2.915,2.907,11.423,10.122
120.0,2528910.359,-1.6,1.6,2.7,4.2,2.912,2.926,11.415,10.194
121.0,2547871.04,-1.6,1.6,2.688,4.2,2.928,2.908,11.468,10.126
122.0,2566796.501,-1.6,1.6,2.699,4.2,2.91,2.898,11.405,10.086
123.0,2585745.996,-1.6,1.6,2.7,4.2,2.902,2.899,11.381,10.087
124.0,2604856.909,-1.6,1.6,2.7,4.2,2.904,2.895,11.384,10.074
125.0,2623894.942,-1.6,1.6,2.7,4.2,2.897,2.89,11.365,10.054
126.0,2642894.462,-1.6,1.6,2.671,4.2,2.894,2.889,11.353,10.047
127.0,2661891.407,-1.6,1.6,2.7,4.2,2.893,2.889,11.351,10.043
128.0,2680840.777,-1.6,1.6,2.7,4.2,2.892,2.89,11.344,10.047
129.0,2699834.019,-1.6,1.6,2.7,4.2,2.894,2.876,11.354,9.992
130.0,2718920.896,-1.6,1.6,2.7,4.2,2.88,2.882,11.309,10.016
131.0,2737890.821,-1.6,1.6,2.7,4.2,2.887,2.881,11.331,10.011
132.0,2756787.773,-1.6,1.6,2.697,4.2,2.883,2.881,11.316,10.005
133.0,2775782.66,-1.6,1.6,2.7,4.2,2.886,2.878,11.325,10.002
134.0,2794887.593,-1.6,1.6,2.7,4.2,2.881,2.876,11.313,9.992
135.0,2813910.451,-1.6,1.6,2.7,4.2,2.881,2.878,11.312,9.996
136.0,2832871.233,-1.6,1.6,2.7,4.2,2.881,2.874,11.31,9.98
137.0,2851956.412,-1.6,1.6,2.7,4.2,2.878,2.871,11.302,9.973
138.0,2871162.273,-1.6,1.6,2.698,4.2,2.873,2.875,11.292,9.981
139.0,2890133.06,-1.6,1.6,2.7,4.2,2.884,2.893,11.321,10.061
140.0,2909036.603,-1.6,1.6,2.7,4.2,2.897,2.875,11.361,10.0
141.0,2928081.948,-1.6,1.6,2.7,4.2,2.874,2.873,11.29,9.973
142.0,2947273.417,-1.6,1.6,2.7,4.2,2.876,2.87,11.296,9.966
143.0,2958056.709,-1.6,1.6,2.7,4.2,2.267,2.258,8.741,7.681
144.0,2977142.395,-1.6,1.6,2.7,4.2,2.867,2.868,11.265,9.956
145.0,2987929.021,-1.6,1.6,2.7,4.2,2.264,2.263,8.73,7.695
146.0,3007050.241,-1.6,1.6,2.693,4.2,2.872,2.871,11.284,9.962
147.0,3026193.775,-1.6,1.6,2.653,4.2,2.875,2.867,11.292,9.95
148.0,3045225.418,-1.6,1.6,2.7,4.2,2.869,2.855,11.271,9.898
149.0,3064324.82,-1.6,1.6,2.7,4.2,2.858,2.857,11.234,9.911
150.0,3083578.148,-1.6,1.6,2.7,4.2,2.865,2.856,11.262,9.919
151.0,3094297.504,-1.6,1.6,2.674,4.2,2.248,2.249,8.674,7.644
152.0,3113475.046,-1.6,1.6,2.7,4.2,2.86,2.857,11.247,9.908
153.0,3132628.284,-1.6,1.6,2.7,4.2,2.858,2.849,11.235,9.873
154.0,3151881.966,-1.6,1.6,2.7,4.2,2.855,2.856,11.228,9.904
155.0,3171087.588,-1.6,1.6,2.7,4.2,2.859,2.849,11.241,9.878
156.0,3190240.879,-1.6,1.6,2.7,4.2,2.853,2.853,11.221,9.891
157.0,3200936.855,-1.6,1.6,2.7,4.2,2.243,2.243,8.655,7.62
158.0,3220115.655,-1.6,1.6,2.7,4.2,2.86,2.858,11.246,9.91
159.0,3239320.461,-1.6,1.6,2.7,4.2,2.86,2.855,11.242,9.9
160.0,3258523.507,-1.6,1.6,2.7,4.2,2.862,2.864,11.251,9.939
161.0,3277711.948,-1.6,1.6,2.7,4.2,2.869,2.866,11.274,9.944
162.0,3296844.931,-1.6,1.6,2.7,4.2,2.867,2.85,11.266,9.881
163.0,3307506.017,-1.6,1.6,2.7,4.2,2.236,2.235,8.631,7.589
164.0,3326767.207,-1.6,1.6,2.7,4.2,2.854,2.851,11.227,9.882
165.0,3346039.7,-1.6,1.6,2.7,4.2,2.854,2.849,11.227,9.876
166.0,3365254.364,-1.6,1.6,2.7,4.2,2.852,2.846,11.218,9.862
167.0,3384410.513,-1.6,1.6,2.7,4.2,2.849,2.839,11.206,9.836
168.0,3403619.3,-1.6,1.6,2.7,4.2,2.842,2.839,11.184,9.832
169.0,3422821.732,-1.6,1.6,2.7,4.2,2.844,2.839,11.19,9.836
170.0,3442077.545,-1.6,1.6,2.7,4.2,2.842,2.84,11.182,9.837
171.0,3461298.868,-1.6,1.6,2.7,4.2,2.845,2.833,11.191,9.814
172.0,3480519.964,-1.6,1.6,2.7,4.2,2.836,2.828,11.165,9.793
173.0,3491071.908,-1.6,1.6,2.7,4.2,2.21,2.213,8.538,7.507
174.0,3510329.467,-1.6,1.6,2.7,4.2,2.837,2.836,11.171,9.823
175.0,3529591.219,-1.6,1.6,2.7,4.2,2.838,2.838,11.172,9.827
176.0,3548849.172,-1.6,1.6,2.7,4.2,2.843,2.831,11.186,9.801
177.0,3568145.105,-1.6,1.6,2.7,4.2,2.833,2.822,11.156,9.767
178.0,3587422.052,-1.6,1.6,2.7,4.2,2.827,2.83,11.133,9.796
179.0,3606675.838,-1.6,1.6,2.7,4.2,2.833,2.826,11.153,9.782
180.0,3625882.254,-1.6,1.6,2.7,4.2,2.83,2.825,11.144,9.781
181.0,3645213.417,-1.6,1.6,2.7,4.2,2.83,2.826,11.146,9.783
182.0,3664514.9,-1.6,1.6,2.7,4.2,2.828,2.824,11.138,9.774
183.0,3683829.438,-1.6,1.6,2.7,4.2,2.829,2.842,11.138,9.841
184.0,3703265.323,-1.6,1.6,2.7,4.2,2.846,2.822,11.205,9.764
185.0,3722516.925,-1.6,1.6,2.7,4.2,2.825,2.821,11.127,9.76
186.0,3741829.328,-1.6,1.6,2.7,4.2,2.825,2.815,11.127,9.74
187.0,3761114.937,-1.6,1.6,2.7,4.2,2.818,2.819,11.104,9.757
188.0,3780390.154,-1.6,1.6,2.7,4.2,2.823,2.818,11.119,9.748
189.0,3799650.655,-1.6,1.6,2.7,4.2,2.821,2.819,11.114,9.752
190.0,3819013.173,-1.6,1.6,2.7,4.2,2.822,2.814,11.118,9.736
191.0,3838293.379,-1.6,1.6,2.7,4.2,2.818,2.804,11.102,9.697
192.0,3857710.711,-1.6,1.6,2.7,4.2,2.808,2.815,11.074,9.736
193.0,3876979.001,-1.6,1.6,2.563,4.2,2.818,2.815,11.103,9.733
194.0,3896185.6,-1.6,1.6,2.7,4.2,2.819,2.807,11.105,9.708
195.0,3906581.159,-1.6,1.6,2.7,4.2,2.176,2.177,8.413,7.373
196.0,3925943.165,-1.6,1.6,2.7,4.2,2.814,2.804,11.097,9.694
197.0,3945314.46,-1.6,1.6,2.7,4.2,2.806,2.813,11.067,9.728
198.0,3964689.32,-1.6,1.6,2.7,4.2,2.817,2.81,11.099,9.719
199.0,3983958.774,-1.6,1.6,2.7,4.2,2.814,2.807,11.091,9.711
200.0,4003310.014,-1.6,1.6,2.693,4.2,2.81,2.8,11.077,9.679
201.0,4022759.094,-1.6,1.6,2.7,4.2,2.803,2.803,11.056,9.691
202.0,4033120.476,-1.6,1.6,2.496,4.2,2.169,2.169,8.386,7.34
203.0,4052512.608,-1.6,1.6,2.7,4.2,2.808,2.801,11.075,9.68
204.0,4071842.591,-1.6,1.6,2.7,4.2,2.806,2.804,11.065,9.698
205.0,4080195.549,0.179,1.6,3.368,4.2,2.696,0.0,10.604,0.0

File: Li-ion_Batteries/UL-PUR_N10-NA7_18650_NCA_23C_0-100_0.5-0.5C_g_cycle_data.csv
Cycle_Index,Test_Time (s),Min_Current (A),Max_Current (A),Min_Voltage (V),Max_Voltage (V),Charge_Capacity (Ah),Discharge_Capacity (Ah),Charge_Energy (Wh),Discharge_Energy (Wh)
1.0,14451.102,-1.6,1.6,2.7,4.2,1.393,3.032,5.681,10.691
2.0,32722.239,-1.6,1.6,2.7,4.2,3.033,3.023,11.813,10.655
3.0,50989.115,-1.6,1.6,2.7,4.2,3.025,3.017,11.786,10.626
4.0,69316.824,-1.6,1.6,2.7,4.2,3.018,3.022,11.764,10.651
5.0,87554.373,-1.6,1.6,2.7,4.2,3.024,3.027,11.78,10.667
6.0,105793.025,-1.6,1.6,2.7,4.2,3.029,3.021,11.795,10.643
7.0,124081.916,-1.6,1.6,2.7,4.2,3.022,3.027,11.774,10.667
8.0,142306.236,-1.6,1.6,2.7,4.2,3.03,3.023,11.799,10.651
9.0,160481.432,-1.6,1.6,2.7,4.2,3.024,3.013,11.779,10.617
10.0,178686.999,-1.6,1.6,2.7,4.2,3.014,3.021,11.744,10.641
11.0,196908.36,-1.6,1.6,2.7,4.2,3.021,3.017,11.768,10.621
12.0,215194.054,-1.6,1.6,2.7,4.2,3.018,3.012,11.758,10.603
13.0,233405.797,-1.6,1.6,2.7,4.2,3.013,2.994,11.741,10.531
14.0,251677.32,-1.6,1.6,2.7,4.2,2.995,2.994,11.684,10.533
15.0,269939.834,-1.6,1.6,2.7,4.2,2.996,2.996,11.685,10.535
16.0,288231.134,-1.6,1.6,2.7,4.2,2.997,2.994,11.688,10.52
17.0,306533.519,-1.6,1.6,2.7,4.2,2.994,2.976,11.679,10.457
18.0,324907.7,-1.6,1.6,2.7,4.2,2.976,2.985,11.623,10.49
19.0,343231.268,-1.6,1.6,2.7,4.2,2.988,2.983,11.659,10.484
20.0,361515.892,-1.6,1.6,2.7,4.2,2.985,2.982,11.648,10.479
21.0,373030.997,-1.6,1.6,2.7,4.2,2.427,2.424,9.308,8.352
22.0,391409.642,-1.6,1.6,2.7,4.2,2.977,2.97,11.626,10.43
23.0,409741.117,-1.6,1.6,2.7,4.2,2.973,2.976,11.61,10.457
24.0,421226.893,-1.6,1.6,2.7,4.2,2.419,2.418,9.28,8.329
25.0,439601.205,-1.6,1.6,2.7,4.2,2.976,2.97,11.624,10.43
26.0,457957.075,-1.6,1.6,2.7,4.2,2.971,2.962,11.606,10.4
27.0,476289.552,-1.6,1.6,2.7,4.2,2.965,2.961,11.59,10.396
28.0,494661.37,-1.6,1.6,2.7,4.2,2.959,2.965,11.567,10.405
29.0,513099.462,-1.6,1.6,2.7,4.2,2.966,2.969,11.589,10.42
30.0,531424.737,-1.6,1.6,2.7,4.2,2.972,2.963,11.605,10.404
31.0,549808.181,-1.6,1.6,2.7,4.2,2.963,2.954,11.575,10.364
32.0,568223.468,-1.6,1.6,2.7,4.2,2.954,2.947,11.549,10.337
33.0,586649.209,-1.6,1.6,2.7,4.2,2.949,2.952,11.531,10.358
34.0,605024.646,-1.6,1.6,2.7,4.2,2.952,2.946,11.544,10.33
35.0,623426.485,-1.6,1.6,2.7,4.2,2.947,2.946,11.525,10.329
36.0,641858.979,-1.6,1.6,2.7,4.2,2.947,2.941,11.526,10.31
37.0,660285.9,-1.6,1.6,2.7,4.2,2.941,2.942,11.506,10.316
38.0,678777.894,-1.6,1.6,2.7,4.2,2.943,2.937,11.514,10.298
39.0,697251.419,-1.6,1.6,2.7,4.2,2.937,2.925,11.492,10.245
40.0,715764.512,-1.6,1.6,2.7,4.2,2.926,2.929,11.457,10.263
41.0,734203.689,-1.6,1.6,2.7,4.2,2.931,2.929,11.47,10.258
42.0,752662.593,-1.6,1.6,2.7,4.2,2.929,2.925,11.464,10.243
43.0,771097.659,-1.6,1.6,2.7,4.2,2.926,2.921,11.455,10.232
44.0,789613.756,-1.6,1.6,2.7,4.2,2.922,2.919,11.443,10.223
45.0,808093.229,-1.6,1.6,2.7,4.2,2.92,2.92,11.437,10.224
46.0,826549.53,-1.6,1.6,2.7,4.2,2.921,2.917,11.437,10.214
47.0,845050.278,-1.6,1.6,2.7,4.2,2.918,2.916,11.429,10.211
48.0,863592.308,-1.6,1.6,2.7,4.2,2.915,2.913,11.42,10.192
49.0,882030.243,-1.6,1.6,2.7,4.2,2.918,2.93,11.425,10.266
50.0,900462.103,-1.6,1.6,2.7,4.2,2.931,2.929,11.47,10.261
51.0,919007.771,-1.6,1.6,2.7,4.2,2.927,2.909,11.46,10.179
52.0,937496.555,-1.6,1.6,2.698,4.2,2.908,2.911,11.395,10.187
53.0,956044.175,-1.6,1.6,2.7,4.2,2.911,2.905,11.406,10.162
54.0,974553.365,-1.6,1.6,2.7,4.2,2.907,2.901,11.39,10.151
55.0,993029.226,-1.6,1.6,2.7,4.2,2.903,2.901,11.378,10.15
56.0,1011521.985,-1.6,1.6,2.7,4.2,2.902,2.902,11.373,10.152
57.0,1030047.2,-1.6,1.6,2.7,4.2,2.903,2.899,11.376,10.141
58.0,1048727.113,-1.6,1.6,2.7,4.2,2.9,2.895,11.367,10.125
59.0,1067264.065,-1.6,1.6,2.7,4.2,2.895,2.894,11.352,10.121
60.0,1085696.46,-1.6,1.6,2.7,4.2,2.895,2.89,11.347,10.104
61.0,1104227.105,-1.6,1.6,2.7,4.2,2.892,2.891,11.337,10.108
62.0,1122754.132,-1.6,1.6,2.7,4.2,2.891,2.884,11.336,10.077
63.0,1141324.317,-1.6,1.6,2.7,4.2,2.885,2.889,11.317,10.098
64.0,1159887.251,-1.6,1.6,2.7,4.2,2.89,2.885,11.332,10.083
65.0,1178448.965,-1.6,1.6,2.7,4.2,2.886,2.886,11.321,10.087
66.0,1196983.517,-1.6,1.6,2.7,4.2,2.887,2.89,11.322,10.101
67.0,1215513.556,-1.6,1.6,2.7,4.2,2.891,2.885,11.336,10.084
68.0,1234106.699,-1.6,1.6,2.7,4.2,2.886,2.882,11.317,10.07
69.0,1252656.435,-1.6,1.6,2.7,4.2,2.884,2.885,11.312,10.084
70.0,1271207.214,-1.6,1.6,2.7,4.2,2.886,2.888,11.32,10.095
71.0,1289744.991,-1.6,1.6,2.7,4.2,2.888,2.877,11.325,10.051
72.0,1308346.655,-1.6,1.6,2.7,4.2,2.877,2.875,11.291,10.044
73.0,1326940.64,-1.6,1.6,2.7,4.2,2.877,2.872,11.289,10.033
74.0,1345517.943,-1.6,1.6,2.7,4.2,2.874,2.871,11.279,10.027
75.0,1356346.885,-1.6,1.6,2.7,4.2,2.271,2.274,8.751,7.781
76.0,1374967.422,-1.6,1.6,2.7,4.2,2.874,2.865,11.284,10.001
77.0,1385751.61,-1.6,1.6,2.7,4.2,2.26,2.265,8.711,7.748
78.0,1404483.097,-1.6,1.6,2.7,4.2,2.869,2.865,11.271,10.0
79.0,1423095.245,-1.6,1.6,2.7,4.2,2.866,2.86,11.254,9.982
80.0,1441745.954,-1.6,1.6,2.7,4.2,2.86,2.861,11.236,9.986
81.0,1460387.259,-1.6,1.6,2.7,4.2,2.862,2.855,11.241,9.962
82.0,1479027.333,-1.6,1.6,2.7,4.2,2.856,2.853,11.218,9.952
83.0,1497686.479,-1.6,1.6,2.7,4.2,2.854,2.852,11.215,9.951
84.0,1516307.682,-1.6,1.6,2.7,4.2,2.853,2.85,11.208,9.941
85.0,1534896.558,-1.6,1.6,2.7,4.2,2.851,2.851,11.202,9.945
86.0,1553521.086,-1.6,1.6,2.7,4.2,2.851,2.846,11.201,9.925
87.0,1572206.815,-1.6,1.6,2.7,4.2,2.847,2.845,11.188,9.923
88.0,1590821.662,-1.6,1.6,2.7,4.2,2.847,2.845,11.188,9.923
89.0,1609469.803,-1.6,1.6,2.7,4.2,2.845,2.847,11.183,9.927
90.0,1628115.846,-1.6,1.6,2.7,4.2,2.848,2.842,11.192,9.907
91.0,1646712.192,-1.6,1.6,2.7,4.2,2.843,2.838,11.173,9.896
92.0,1665378.279,-1.6,1.6,2.7,4.2,2.84,2.84,11.164,9.904
93.0,1684163.971,-1.6,1.6,2.7,4.2,2.844,2.835,11.181,9.887
94.0,1702799.173,-1.6,1.6,2.7,4.2,2.832,2.836,11.14,9.884
95.0,1721451.31,-1.6,1.6,2.7,4.2,2.837,2.834,11.154,9.878
96.0,1740067.831,-1.6,1.6,2.7,4.2,2.834,2.831,11.144,9.866
97.0,1758709.233,-1.6,1.6,2.7,4.2,2.833,2.832,11.141,9.871
98.0,1777345.523,-1.6,1.6,2.7,4.2,2.833,2.829,11.14,9.857
99.0,1795981.076,-1.6,1.6,2.699,4.2,2.83,2.83,11.131,9.862
100.0,1814637.661,-1.6,1.6,2.7,4.2,2.83,2.829,11.131,9.856
101.0,1833254.555,-1.6,1.6,2.7,4.2,2.829,2.821,11.126,9.827
102.0,1851971.853,-1.6,1.6,2.7,4.2,2.822,2.825,11.105,9.839
103.0,1870574.454,-1.6,1.6,2.7,4.2,2.825,2.822,11.113,9.827
104.0,1889177.797,-1.6,1.6,2.7,4.2,2.825,2.822,11.111,9.828
105.0,1907827.683,-1.6,1.6,2.7,4.2,2.821,2.821,11.101,9.826
106.0,1918351.737,-1.6,1.6,2.7,4.2,2.203,2.206,8.504,7.526
107.0,1937177.298,-1.6,1.6,2.7,4.2,2.824,2.821,11.119,9.823
108.0,1955849.798,-1.6,1.6,2.7,4.2,2.822,2.816,11.105,9.805
109.0,1974556.12,-1.6,1.6,2.7,4.2,2.818,2.821,11.091,9.821
110.0,1993238.032,-1.6,1.6,2.7,4.2,2.82,2.816,11.094,9.803
111.0,2011869.255,-1.6,1.6,2.7,4.2,2.816,2.81,11.083,9.776
112.0,2030535.0,-1.6,1.6,2.7,4.2,2.811,2.809,11.066,9.779
113.0,2049232.988,-1.6,1.6,2.7,4.2,2.81,2.806,11.062,9.765
114.0,2067854.646,-1.6,1.6,2.7,4.2,2.808,2.811,11.053,9.786
115.0,2086306.798,-1.6,1.6,2.7,4.2,2.811,2.806,11.065,9.763
116.0,2104959.278,-1.6,1.6,2.7,4.2,2.807,2.804,11.052,9.76
117.0,2123624.478,-1.6,1.6,2.7,4.2,2.804,2.801,11.041,9.746
118.0,2142279.302,-1.6,1.6,2.7,4.2,2.802,2.8,11.034,9.739
119.0,2160974.368,-1.6,1.6,2.7,4.2,2.8,2.802,11.027,9.75
120.0,2179632.528,-1.6,1.6,2.7,4.2,2.803,2.798,11.038,9.734
121.0,2198253.961,-1.6,1.6,2.7,4.2,2.799,2.798,11.021,9.732
122.0,2216861.02,-1.6,1.6,2.7,4.2,2.798,2.793,11.018,9.715
123.0,2235562.193,-1.6,1.6,2.7,4.2,2.796,2.805,11.015,9.762
124.0,2254174.604,-1.6,1.6,2.7,4.2,2.805,2.796,11.041,9.728
125.0,2272781.128,-1.6,1.6,2.7,4.2,2.797,2.795,11.015,9.721
126.0,2291235.911,-1.6,1.6,2.7,4.2,2.795,2.79,11.007,9.7
127.0,2309874.134,-1.6,1.6,2.7,4.2,2.79,2.786,10.991,9.683
128.0,2328451.647,-1.6,1.6,2.7,4.2,2.787,2.791,10.981,9.709
129.0,2347122.236,-1.6,1.6,2.7,4.2,2.792,2.795,11.0,9.723
130.0,2365790.542,-1.6,1.6,2.7,4.2,2.797,2.79,11.016,9.705
131.0,2384409.203,-1.6,1.6,2.7,4.2,2.788,2.788,10.984,9.692
132.0,2394769.393,-1.6,1.6,2.7,4.2,2.164,2.173,8.362,7.4
133.0,2413545.727,-1.6,1.6,2.7,4.2,2.797,2.783,11.025,9.674
134.0,2432181.695,-1.6,1.6,2.7,4.2,2.783,2.779,10.969,9.654
135.0,2450782.92,-1.6,1.6,2.7,4.2,2.78,2.782,10.955,9.67
136.0,2469431.62,-1.6,1.6,2.7,4.2,2.783,2.779,10.966,9.66
137.0,2488153.859,-1.6,1.6,2.7,4.2,2.78,2.781,10.958,9.673
138.0,2506743.932,-1.6,1.6,2.7,4.2,2.782,2.779,10.964,9.658
139.0,2525393.753,-1.6,1.6,2.7,4.2,2.779,2.768,10.951,9.615
140.0,2544026.516,-1.6,1.6,2.7,4.2,2.768,2.77,10.916,9.623
141.0,2562693.65,-1.6,1.6,2.7,4.2,2.771,2.772,10.927,9.631
142.0,2581270.28,-1.6,1.6,2.7,4.2,2.773,2.77,10.934,9.627
143.0,2599847.491,-1.6,1.6,2.7,4.2,2.773,2.78,10.933,9.669
144.0,2618410.004,-1.6,1.6,2.7,4.2,2.778,2.769,10.942,9.619
145.0,2637029.243,-1.6,1.6,2.7,4.2,2.768,2.761,10.914,9.586
146.0,2655700.514,-1.6,1.6,2.7,4.2,2.76,2.759,10.889,9.576
147.0,2674311.499,-1.6,1.6,2.7,4.2,2.763,2.772,10.901,9.637
148.0,2692856.396,-1.6,1.6,2.7,4.2,2.773,2.768,10.93,9.619
149.0,2711471.381,-1.6,1.6,2.7,4.2,2.769,2.764,10.916,9.601
150.0,2730090.465,-1.6,1.6,2.7,4.2,2.763,2.759,10.896,9.579
151.0,2748750.952,-1.6,1.6,2.7,4.2,2.76,2.768,10.888,9.617
152.0,2758963.665,-1.6,1.6,2.7,4.2,2.134,2.137,8.251,7.264
153.0,2777728.99,-1.6,1.6,2.7,4.2,2.771,2.75,10.934,9.544
154.0,2796418.575,-1.6,1.6,2.7,4.2,2.751,2.748,10.86,9.539
155.0,2815041.484,-1.6,1.6,2.7,4.2,2.749,2.742,10.85,9.515
156.0,2833740.626,-1.6,1.6,2.7,4.2,2.741,2.742,10.824,9.512
157.0,2852387.727,-1.6,1.6,2.7,4.2,2.748,2.756,10.848,9.572
158.0,2870944.072,-1.6,1.6,2.7,4.2,2.756,2.751,10.866,9.554
159.0,2889542.411,-1.6,1.6,2.7,4.2,2.751,2.749,10.855,9.552
160.0,2908148.118,-1.6,1.6,2.7,4.2,2.749,2.738,10.85,9.499
161.0,2926768.611,-1.6,1.6,2.7,4.2,2.737,2.735,10.811,9.488
162.0,2945419.536,-1.6,1.6,2.7,4.2,2.737,2.736,10.809,9.494
163.0,2964038.594,-1.6,1.6,2.7,4.2,2.735,2.725,10.802,9.449
164.0,2982664.075,-1.6,1.6,2.7,4.2,2.726,2.73,10.774,9.467
165.0,3001272.48,-1.6,1.6,2.7,4.2,2.731,2.729,10.789,9.465
166.0,3019906.561,-1.6,1.6,2.7,4.2,2.729,2.725,10.783,9.449
167.0,3038499.556,-1.6,1.6,2.7,4.2,2.726,2.723,10.772,9.443
168.0,3057123.891,-1.6,1.6,2.7,4.2,2.724,2.718,10.764,9.42
169.0,3075805.135,-1.6,1.6,2.7,4.2,2.719,2.721,10.749,9.432
170.0,3094477.011,-1.6,1.6,2.7,4.2,2.724,2.729,10.765,9.466
171.0,3113102.953,-1.6,1.6,2.7,4.2,2.73,2.739,10.783,9.509
172.0,3131604.808,-1.6,1.6,2.7,4.2,2.74,2.725,10.813,9.453
173.0,3150175.83,-1.6,1.6,2.7,4.2,2.723,2.715,10.762,9.411
174.0,3168766.321,-1.6,1.6,2.7,4.2,2.714,2.711,10.731,9.394
175.0,3182110.051,-1.6,1.6,3.36,4.2,2.714,0.537,10.732,2.057

File: Li-ion_Batteries/UL-PUR_N15-NA10_18650_NCA_23C_0-100_0.5-0.5C_j_cycle_data.csv
Cycle_Index,Test_Time (s),Min_Current (A),Max_Current (A),Min_Voltage (V),Max_Voltage (V),Charge_Capacity (Ah),Discharge_Capacity (Ah),Charge_Energy (Wh),Discharge_Energy (Wh)
1.0,15382.818,-1.6,1.6,2.7,4.2,1.888,3.229,7.605,11.456
2.0,33593.707,-1.6,1.6,2.7,4.2,3.231,3.204,12.491,11.378
3.0,51605.512,-1.6,1.6,2.7,4.2,3.209,3.183,12.405,11.309
4.0,69494.812,-1.6,1.6,2.7,4.2,3.187,3.172,12.322,11.272
5.0,87259.882,-1.6,1.6,2.7,4.2,3.176,3.163,12.278,11.237
6.0,105021.656,-1.6,1.6,2.7,4.2,3.165,3.158,12.243,11.224
7.0,122720.549,-1.6,1.6,2.7,4.2,3.162,3.154,12.231,11.213
8.0,140423.239,-1.6,1.6,2.7,4.2,3.157,3.156,12.211,11.22
9.0,158166.041,-1.6,1.6,2.7,4.2,3.158,3.162,12.217,11.239
10.0,175880.024,-1.6,1.6,2.7,4.2,3.164,3.148,12.231,11.186
11.0,193521.78,-1.6,1.6,2.7,4.2,3.15,3.13,12.185,11.121
12.0,211165.735,-1.6,1.6,2.7,4.2,3.133,3.134,12.128,11.139
13.0,228787.925,-1.6,1.6,2.7,4.2,3.137,3.132,12.14,11.129
14.0,246430.721,-1.6,1.6,2.7,4.2,3.134,3.124,12.132,11.104
15.0,264099.371,-1.6,1.6,2.698,4.2,3.126,3.118,12.106,11.075
16.0,281768.465,-1.6,1.6,2.7,4.2,3.12,3.123,12.085,11.091
17.0,299397.857,-1.6,1.6,2.7,4.2,3.127,3.126,12.105,11.106
18.0,317034.979,-2.209,1.6,2.666,4.2,3.128,3.122,12.108,11.092
19.0,334658.392,-1.6,1.6,2.7,4.2,3.125,3.12,12.099,11.086
20.0,352297.848,-1.6,1.6,2.7,4.2,3.122,3.129,12.088,11.115
21.0,369930.519,-1.6,1.6,2.7,4.2,3.131,3.117,12.116,11.068
22.0,387571.311,-1.6,1.6,2.7,4.2,3.118,3.118,12.074,11.075
23.0,405207.712,-1.6,1.6,2.7,4.2,3.12,3.117,12.081,11.07
24.0,422844.902,-1.6,1.6,2.7,4.2,3.119,3.117,12.078,11.07
25.0,440507.503,-1.6,1.6,2.7,4.2,3.12,3.105,12.081,11.023
26.0,458173.597,-1.6,1.6,2.7,4.208,3.107,3.118,12.036,11.074
27.0,475845.705,-1.6,1.6,2.7,4.2,3.12,3.115,12.08,11.057
28.0,493490.016,-1.6,1.6,2.7,4.2,3.117,3.108,12.071,11.031
29.0,511140.909,-1.6,1.6,2.7,4.2,3.11,3.106,12.047,11.022
30.0,528808.591,-1.6,1.6,2.7,4.2,3.107,3.104,12.037,11.014
31.0,546498.411,-1.6,1.6,2.7,4.2,3.106,3.111,12.035,11.041
32.0,564159.159,-1.6,1.6,2.7,4.2,3.114,3.103,12.061,11.01
33.0,581864.989,-1.6,1.6,2.7,4.2,3.104,3.107,12.028,11.024
34.0,599520.97,-1.6,1.6,2.7,4.2,3.11,3.094,12.047,10.977
35.0,617184.405,-1.6,1.6,2.7,4.2,3.095,3.095,11.997,10.977
36.0,634904.911,-1.6,1.6,2.7,4.2,3.097,3.098,12.004,10.987
37.0,652617.256,-1.6,1.6,2.7,4.2,3.099,3.1,12.012,10.992
38.0,670332.236,-1.6,1.6,2.7,4.2,3.102,3.096,12.021,10.977
39.0,682705.763,-1.6,1.6,2.7,4.2,2.618,2.613,9.994,9.11
40.0,700496.199,-1.601,1.6,2.696,4.2,3.09,3.091,11.987,10.951
41.0,718305.696,-4.746,1.6,2.551,4.2,3.092,3.093,11.992,10.958
42.0,736093.086,-2.345,1.6,2.659,4.2,3.095,3.091,12.001,10.948
43.0,753894.617,-1.6,1.6,2.7,4.2,3.092,3.089,11.993,10.945
44.0,771615.412,-1.6,1.6,2.7,4.2,3.091,3.078,11.986,10.903
45.0,789412.579,-1.6,1.6,2.7,4.2,3.08,3.081,11.952,10.908
46.0,807220.618,-1.6,1.6,2.7,4.2,3.083,3.082,11.962,10.917
47.0,825059.1,-1.6,1.6,2.7,4.2,3.083,3.079,11.963,10.905
48.0,842879.097,-1.6,1.6,2.7,4.2,3.08,3.077,11.952,10.895
49.0,860648.955,-1.682,1.6,2.692,4.2,3.078,3.066,11.945,10.85
50.0,878480.283,-1.6,1.6,2.7,4.2,3.067,3.067,11.908,10.854
51.0,896325.163,-1.648,1.6,2.694,4.2,3.069,3.072,11.916,10.871
52.0,914206.15,-1.6,1.6,2.7,4.2,3.074,3.074,11.933,10.877
53.0,932093.223,-1.6,1.6,2.7,4.2,3.075,3.073,11.936,10.872
54.0,949984.637,-1.6,1.6,2.7,4.2,3.074,3.068,11.933,10.849
55.0,967889.342,-4.671,1.6,2.551,4.2,3.07,3.063,11.919,10.83
56.0,985803.438,-1.6,1.6,2.7,4.2,3.065,3.067,11.904,10.848
57.0,1003729.531,-1.6,1.6,2.7,4.2,3.07,3.077,11.918,10.879
58.0,1021623.74,-1.6,1.6,2.7,4.2,3.078,3.072,11.947,10.868
59.0,1033808.538,-1.6,1.6,2.7,4.2,2.577,2.57,9.847,8.932
60.0,1051781.339,-1.6,1.6,2.7,4.2,3.064,3.063,11.904,10.824
61.0,1069738.685,-1.6,1.6,2.7,4.2,3.065,3.059,11.904,10.814
62.0,1087694.153,-1.6,1.6,2.7,4.2,3.061,3.056,11.89,10.799
63.0,1105658.76,-1.6,1.6,2.7,4.2,3.057,3.053,11.879,10.786
64.0,1123690.828,-1.6,1.6,2.7,4.2,3.053,3.04,11.866,10.739
65.0,1135680.759,-1.6,1.6,2.7,4.2,2.527,2.533,9.67,8.784
66.0,1153707.14,-1.6,1.6,2.7,4.2,3.048,3.048,11.852,10.764
67.0,1171737.488,-1.6,1.6,2.7,4.2,3.049,3.042,11.855,10.74
68.0,1189793.816,-1.6,1.6,2.7,4.2,3.043,3.037,11.836,10.717
69.0,1207856.765,-1.6,1.6,2.7,4.2,3.039,3.039,11.819,10.724
70.0,1225900.093,-1.6,1.6,2.7,4.2,3.04,3.032,11.825,10.699
71.0,1243964.483,-1.6,1.6,2.7,4.2,3.034,3.036,11.804,10.715
72.0,1262050.119,-1.6,1.601,2.7,4.2,3.038,3.037,11.82,10.718
73.0,1280152.004,-1.6,1.6,2.7,4.2,3.039,3.041,11.82,10.727
74.0,1298269.336,-1.6,1.6,2.7,4.2,3.042,3.035,11.832,10.705
75.0,1316390.923,-1.6,1.6,2.7,4.2,3.036,3.035,11.813,10.702
76.0,1334536.578,-1.6,1.6,2.7,4.2,3.037,3.031,11.814,10.687
77.0,1352683.389,-1.6,1.6,2.7,4.2,3.033,3.031,11.802,10.688
78.0,1370831.254,-1.898,1.6,2.681,4.2,3.032,3.024,11.801,10.663
79.0,1388957.218,-1.6,1.6,2.7,4.2,3.024,3.017,11.772,10.637
80.0,1407180.751,-1.78,1.6,2.686,4.2,3.018,3.021,11.755,10.643
81.0,1425385.626,-1.6,1.6,2.7,4.2,3.023,3.029,11.769,10.678
82.0,1443589.837,-2.53,1.6,2.649,4.2,3.03,3.021,11.796,10.645
83.0,1461739.913,-1.6,1.6,2.7,4.2,3.023,3.014,11.769,10.618
84.0,1479989.601,-1.6,1.6,2.7,4.2,3.014,3.014,11.741,10.612
85.0,1498186.665,-1.6,1.6,2.7,4.2,3.016,3.015,11.75,10.617
86.0,1516417.711,-1.6,1.6,2.7,4.2,3.017,3.013,11.752,10.611
87.0,1534652.735,-1.6,1.6,2.7,4.2,3.015,3.016,11.742,10.623
88.0,1552878.913,-1.6,1.6,2.7,4.2,3.019,3.019,11.755,10.634
89.0,1571171.821,-1.6,1.6,2.7,4.2,3.019,3.007,11.756,10.586
90.0,1582929.625,-1.6,1.6,2.7,4.2,2.479,2.479,9.499,8.568
91.0,1601200.461,-1.6,1.6,2.7,4.2,3.009,3.014,11.724,10.605
92.0,1619496.873,-1.6,1.6,2.7,4.2,3.016,3.012,11.748,10.603
93.0,1631271.656,-1.6,1.6,2.7,4.2,2.484,2.481,9.516,8.574
94.0,1649648.765,-1.6,1.6,2.7,4.2,3.009,3.008,11.728,10.584
95.0,1667934.156,-1.6,1.6,2.7,4.2,3.01,3.007,11.731,10.581
96.0,1686228.026,-1.6,1.6,2.7,4.2,3.008,3.003,11.722,10.568
97.0,1704558.999,-1.728,1.6,2.689,4.2,3.004,3.008,11.709,10.583
98.0,1722879.965,-1.6,1.6,2.7,4.2,3.009,3.0,11.724,10.553
99.0,1741276.636,-1.6,1.6,2.7,4.2,2.999,2.985,11.697,10.489
100.0,1759713.594,-1.6,1.6,2.7,4.2,2.986,2.986,11.655,10.496
101.0,1778123.786,-1.6,1.6,2.7,4.2,2.988,3.006,11.661,10.567
102.0,1796412.154,-1.6,1.6,2.7,4.2,3.011,3.017,11.731,10.623
103.0,1814849.533,-1.6,1.6,2.7,4.2,3.014,2.981,11.745,10.477
104.0,1833239.08,-1.6,1.6,2.7,4.2,2.982,2.978,11.638,10.464
105.0,1851722.324,-1.689,1.6,2.691,4.2,2.978,2.98,11.628,10.468
106.0,1870155.741,-1.6,1.6,2.7,4.2,2.982,2.983,11.638,10.476
107.0,1881773.177,-1.6,1.6,2.7,4.2,2.444,2.451,9.374,8.454
108.0,1900220.197,-1.6,1.6,2.7,4.2,2.991,2.983,11.669,10.476
109.0,1918637.466,-1.6,1.6,2.7,4.2,2.985,2.979,11.647,10.464
110.0,1937130.805,-1.6,1.6,2.7,4.2,2.978,2.973,11.63,10.437
111.0,1955577.281,-1.6,1.6,2.7,4.2,2.975,2.978,11.614,10.456
112.0,1974033.17,-1.6,1.6,2.7,4.2,2.981,2.987,11.632,10.495
113.0,1992497.722,-1.6,1.6,2.7,4.2,2.986,2.968,11.65,10.414
114.0,2010978.252,-1.6,1.6,2.7,4.2,2.968,2.96,11.591,10.382
115.0,2029580.255,-1.6,1.6,2.7,4.2,2.962,2.987,11.574,10.474
116.0,2048116.093,-1.6,1.6,2.7,4.2,2.989,2.959,11.671,10.378
117.0,2066634.163,-1.6,1.6,2.7,4.2,2.96,2.958,11.564,10.379
118.0,2085251.795,-1.6,1.6,2.7,4.2,2.958,2.954,11.561,10.357
119.0,2103773.166,-1.6,1.6,2.7,4.2,2.959,2.973,11.562,10.432
120.0,2122337.88,-1.6,1.601,2.7,4.2,2.975,2.983,11.614,10.467
121.0,2140818.393,-1.6,1.6,2.7,4.2,2.988,2.998,11.654,10.537
122.0,2159209.771,-1.6,1.6,2.7,4.2,2.995,2.955,11.673,10.362
123.0,2177779.395,-1.6,1.6,2.7,4.2,2.955,2.955,11.549,10.357
124.0,2196348.565,-1.6,1.6,2.7,4.2,2.959,2.979,11.563,10.458
125.0,2214875.516,-1.6,1.6,2.7,4.2,2.983,2.989,11.637,10.497
126.0,2233283.683,-1.6,1.6,2.7,4.2,2.987,2.957,11.649,10.371
127.0,2251815.896,-1.6,1.6,2.7,4.2,2.959,2.966,11.558,10.4
128.0,2270406.805,-1.6,1.6,2.7,4.2,2.965,2.954,11.579,10.354
129.0,2288939.137,-1.6,1.6,2.7,4.2,2.958,2.972,11.555,10.428
130.0,2307424.44,-1.6,1.6,2.7,4.201,2.977,3.0,11.617,10.539
131.0,2325874.955,-1.6,1.6,2.7,4.2,2.999,2.968,11.684,10.408
132.0,2344473.242,-1.6,1.6,2.7,4.2,2.966,2.948,11.585,10.336
133.0,2363105.564,-1.6,1.6,2.7,4.2,2.948,2.94,11.53,10.302
134.0,2381770.421,-1.6,1.6,2.7,4.2,2.942,2.961,11.508,10.379
135.0,2400351.615,-1.6,1.6,2.698,4.2,2.965,2.975,11.58,10.439
136.0,2418871.575,-1.6,1.6,2.7,4.201,2.978,2.959,11.617,10.379
137.0,2437503.559,-1.6,1.6,2.7,4.2,2.956,2.946,11.55,10.319
138.0,2456054.561,-1.6,1.6,2.7,4.2,2.951,2.973,11.532,10.426
139.0,2474637.318,-1.6,1.6,2.7,4.201,2.976,2.989,11.615,10.496
140.0,2493135.944,-1.6,1.6,2.7,4.201,2.993,2.991,11.666,10.507
141.0,2511720.695,-3.377,1.601,2.609,4.201,2.99,2.991,11.661,10.502
142.0,2530424.205,-1.6,1.6,2.7,4.2,2.986,2.956,11.64,10.356
143.0,2549027.377,-1.6,1.6,2.7,4.2,2.96,2.967,11.562,10.402
144.0,2567517.949,-1.6,1.601,2.7,4.201,2.975,3.003,11.611,10.554
145.0,2585865.949,-1.6,1.601,2.7,4.201,3.006,2.969,11.705,10.435
146.0,2604467.739,-1.6,1.6,2.7,4.2,2.958,2.927,11.559,10.242
147.0,2623174.882,-1.6,1.6,2.7,4.2,2.926,2.932,11.453,10.253
148.0,2641937.944,-1.6,1.6,2.7,4.2,2.939,2.942,11.497,10.305
149.0,2660632.555,-1.6,1.6,2.699,4.2,2.942,2.952,11.504,10.339
150.0,2679429.479,-1.6,1.6,2.7,4.2,2.949,2.926,11.526,10.223
151.0,2697991.371,-1.6,1.6,2.7,4.2,2.928,2.92,11.453,10.208
152.0,2716713.053,-1.6,1.6,2.7,4.2,2.921,2.932,11.434,10.255
153.0,2735397.971,-1.6,1.6,2.7,4.2,2.934,2.935,11.477,10.27
154.0,2746685.509,-1.6,1.6,2.7,4.2,2.374,2.375,9.122,8.155
155.0,2765427.861,-1.6,1.6,2.7,4.2,2.934,2.914,11.48,10.183
156.0,2784212.753,-1.6,1.6,2.7,4.2,2.912,2.902,11.404,10.131
157.0,2803021.231,-4.209,1.6,2.569,4.2,2.904,2.907,11.381,10.151
158.0,2821746.277,-1.6,1.6,2.7,4.2,2.909,2.914,11.395,10.184
159.0,2840497.521,-1.6,1.6,2.7,4.2,2.916,2.911,11.416,10.173
160.0,2859309.308,-1.6,1.6,2.7,4.2,2.911,2.91,11.4,10.168
161.0,2878084.764,-1.6,1.6,2.7,4.2,2.911,2.894,11.4,10.105
162.0,2889151.948,-1.6,1.6,2.7,4.2,2.317,2.333,8.92,7.995
163.0,2907981.221,-1.6,1.6,2.7,4.2,2.913,2.907,11.414,10.154
164.0,2926777.11,-1.6,1.6,2.7,4.2,2.909,2.903,11.393,10.15
165.0,2945600.318,-1.6,1.6,2.7,4.2,2.9,2.886,11.366,10.071
166.0,2964516.062,-1.6,1.6,2.7,4.2,2.885,2.881,11.315,10.048
167.0,2983366.744,-1.6,1.6,2.7,4.2,2.885,2.887,11.316,10.078
168.0,3002159.034,-1.6,1.6,2.7,4.2,2.888,2.888,11.323,10.077
169.0,3021061.45,-1.6,1.6,2.7,4.2,2.889,2.877,11.325,10.039
170.0,3039975.083,-1.6,1.6,2.7,4.2,2.875,2.867,11.279,9.991
171.0,3058855.647,-1.6,1.6,2.7,4.2,2.871,2.873,11.27,10.02
172.0,3077687.699,-1.6,1.6,2.7,4.2,2.876,2.879,11.284,10.045
173.0,3096539.961,-1.6,1.6,2.7,4.2,2.88,2.877,11.296,10.031
174.0,3115464.691,-1.6,1.6,2.7,4.2,2.88,2.897,11.298,10.12
175.0,3134237.942,-1.6,1.6,2.7,4.2,2.9,2.889,11.36,10.088
176.0,3153099.768,-1.6,1.6,2.7,4.2,2.891,2.899,11.334,10.125
177.0,3171964.913,-1.6,1.6,2.7,4.2,2.903,2.915,11.371,10.194
178.0,3190716.253,-1.6,1.6,2.7,4.201,2.919,2.925,11.421,10.244
179.0,3209613.811,-1.6,1.6,2.7,4.2,2.921,2.905,11.429,10.159
180.0,3228268.053,-1.6,1.6,2.7,4.2,2.904,2.883,11.371,10.065
181.0,3247124.522,-1.6,1.6,2.7,4.201,2.889,2.908,11.325,10.168
182.0,3265828.236,-1.6,1.6,2.7,4.201,2.909,2.907,11.386,10.168
183.0,3284642.795,-1.6,1.6,2.7,4.2,2.897,2.855,11.356,9.942
184.0,3303552.57,-1.6,1.6,2.7,4.2,2.852,2.844,11.198,9.895
185.0,3322483.141,-1.6,1.6,2.7,4.2,2.848,2.852,11.19,9.932
186.0,3341397.835,-1.6,1.6,2.7,4.2,2.855,2.861,11.21,9.969
187.0,3360228.499,-1.6,1.6,2.7,4.2,2.863,2.854,11.235,9.944
188.0,3379103.421,-1.6,1.6,2.7,4.2,2.852,2.835,11.199,9.866
189.0,3398094.169,-1.6,1.6,2.7,4.2,2.836,2.84,11.15,9.883
190.0,3417056.287,-1.6,1.6,2.7,4.205,2.843,2.851,11.171,9.928
191.0,3435880.726,-1.6,1.6,2.7,4.2,2.853,2.85,11.203,9.929
192.0,3454721.533,-1.6,1.6,2.7,4.2,2.851,2.848,11.198,9.921
193.0,3473701.063,-1.6,1.6,2.7,4.2,2.845,2.83,11.178,9.847
194.0,3492675.564,-1.6,1.6,2.7,4.2,2.833,2.835,11.138,9.87
195.0,3511577.393,-1.6,1.6,2.7,4.2,2.837,2.844,11.152,9.904
196.0,3530373.334,-1.6,1.6,2.7,4.2,2.847,2.84,11.182,9.898
197.0,3541039.95,-1.6,1.6,2.7,4.2,2.232,2.241,8.612,7.645
198.0,3560144.817,-1.6,1.6,2.7,4.2,2.845,2.828,11.184,9.833
199.0,3579162.517,-1.6,1.6,2.7,4.2,2.832,2.845,11.139,9.908
200.0,3598051.506,-1.6,1.6,2.7,4.2,2.849,2.842,11.188,9.901
201.0,3608777.403,-1.6,1.6,2.7,4.2,2.241,2.259,8.642,7.711
202.0,3627721.917,-1.6,1.6,2.7,4.2,2.857,2.825,11.22,9.826
203.0,3646858.453,-1.6,1.6,2.7,4.2,2.826,2.825,11.117,9.827
204.0,3665890.551,-1.6,1.6,2.7,4.2,2.826,2.827,11.116,9.836
205.0,3684843.006,-1.6,1.6,2.7,4.2,2.83,2.835,11.127,9.873
206.0,3703754.644,-1.6,1.6,2.7,4.2,2.834,2.829,11.137,9.843
207.0,3722448.298,-1.6,1.6,2.7,4.2,2.829,2.816,11.118,9.792
208.0,3741412.189,-1.6,1.6,2.7,4.2,2.815,2.814,11.077,9.784
209.0,3760361.93,-1.6,1.6,2.7,4.2,2.818,2.822,11.086,9.82
210.0,3779350.484,-1.6,1.6,2.7,4.2,2.824,2.829,11.104,9.845
211.0,3798074.808,-1.6,1.6,2.7,4.2,2.831,2.816,11.125,9.803
212.0,3816994.793,-1.6,1.6,2.7,4.2,2.815,2.806,11.076,9.756
213.0,3836056.783,-1.6,1.6,2.7,4.2,2.806,2.815,11.045,9.79
214.0,3854707.911,-1.6,1.6,2.7,4.2,2.818,2.822,11.082,9.812
215.0,3873544.626,-1.6,1.6,2.7,4.2,2.825,2.819,11.104,9.811
216.0,3892360.44,-1.6,1.6,2.7,4.2,2.818,2.809,11.081,9.767
217.0,3911278.374,-1.6,1.6,2.7,4.2,2.81,2.809,11.053,9.769
218.0,3930203.082,-1.6,1.6,2.7,4.2,2.813,2.822,11.067,9.822
219.0,3948988.042,-1.6,1.6,2.7,4.2,2.823,2.82,11.094,9.814
220.0,3967826.277,-1.6,1.6,2.7,4.2,2.821,2.806,11.087,9.758
221.0,3986691.002,-1.6,1.6,2.7,4.2,2.802,2.797,11.029,9.717
222.0,4005639.952,-3.22,1.6,2.613,4.2,2.798,2.798,11.014,9.723
223.0,4024959.843,-1.6,1.6,2.7,4.2,2.802,2.986,11.028,10.286
224.0,4044176.281,-1.6,1.6,2.7,4.2,2.826,2.8,11.14,9.733
225.0,4063301.556,-1.6,1.601,2.7,4.2,2.803,2.786,11.034,9.678
226.0,4082285.926,-1.6,1.6,2.7,4.2,2.788,2.791,10.98,9.696
227.0,4092729.391,-1.6,1.6,2.7,4.2,2.179,2.194,8.416,7.473
228.0,4111838.137,-1.6,1.6,2.7,4.2,2.811,2.789,11.068,9.702
229.0,4130853.125,-1.6,1.6,2.7,4.2,2.787,2.786,10.978,9.678
230.0,4149791.008,-1.6,1.6,2.7,4.2,2.787,2.789,10.977,9.693
231.0,4168662.867,-1.6,1.6,2.7,4.2,2.792,2.787,10.988,9.688
232.0,4187530.62,-1.6,1.6,2.7,4.2,2.789,2.793,10.981,9.705
233.0,4206226.205,-1.6,1.6,2.7,4.2,2.791,2.78,10.982,9.645
234.0,4225025.899,-1.6,1.6,2.7,4.2,2.781,2.775,10.952,9.632
235.0,4243986.282,-1.6,1.6,2.7,4.2,2.781,2.795,10.958,9.718
236.0,4262816.194,-1.6,1.6,2.7,4.2,2.795,2.786,10.995,9.673
237.0,4281627.334,-1.6,1.6,2.7,4.2,2.787,2.791,10.97,9.7
238.0,4300553.42,-1.6,1.6,2.7,4.2,2.787,2.76,10.973,9.57
239.0,4319500.95,-1.6,1.6,2.7,4.2,2.763,2.774,10.892,9.628
240.0,4338351.589,-1.6,1.6,2.7,4.2,2.777,2.771,10.939,9.619
241.0,4357196.572,-1.6,1.6,2.7,4.2,2.773,2.777,10.923,9.644
242.0,4375884.976,-1.6,1.6,2.7,4.2,2.778,2.761,10.939,9.582
243.0,4394895.756,-1.751,1.6,2.688,4.2,2.759,2.766,10.881,9.592
244.0,4413776.395,-1.6,1.6,2.7,4.2,2.769,2.764,10.912,9.591
245.0,4432249.017,-1.6,1.6,2.7,4.2,2.764,2.765,10.892,9.591
246.0,4451081.672,-1.6,1.6,2.7,4.2,2.768,2.764,10.904,9.589
247.0,4469973.731,-1.6,1.6,2.7,4.2,2.762,2.752,10.886,9.537
248.0,4488905.34,-1.6,1.6,2.7,4.2,2.753,2.756,10.86,9.557
249.0,4507793.282,-1.6,1.6,2.7,4.2,2.759,2.758,10.877,9.564
250.0,4526672.348,-1.6,1.6,2.7,4.2,2.759,2.759,10.874,9.566
251.0,4545531.398,-1.6,1.6,2.7,4.2,2.761,2.754,10.882,9.552
252.0,4555677.612,-1.6,1.6,2.7,4.2,2.113,2.128,8.173,7.218
253.0,4574843.013,-1.6,1.6,2.7,4.2,2.77,2.764,10.924,9.593
254.0,4593782.084,-1.6,1.6,2.7,4.2,2.764,2.757,10.89,9.563
255.0,4612804.098,-1.6,1.6,2.7,4.2,2.759,2.754,10.875,9.552
256.0,4631696.433,-1.6,1.6,2.7,4.2,2.755,2.752,10.861,9.544
257.0,4650633.249,-1.6,1.6,2.7,4.2,2.752,2.744,10.853,9.513
258.0,4669697.469,-1.6,1.6,2.7,4.2,2.746,2.754,10.837,9.556
259.0,4688433.548,-1.6,1.6,2.7,4.2,2.757,2.757,10.863,9.566
260.0,4707186.594,-1.6,1.6,2.7,4.2,2.758,2.757,10.867,9.565
261.0,4726036.799,-1.6,1.6,2.7,4.2,2.756,2.743,10.864,9.504
262.0,4744869.056,-1.6,1.6,2.7,4.2,2.742,2.733,10.818,9.469
263.0,4763718.451,-1.6,1.6,2.7,4.2,2.735,2.746,10.793,9.519
264.0,4782555.101,-1.6,1.6,2.7,4.2,2.748,2.741,10.834,9.503
265.0,4801349.702,-1.6,1.6,2.7,4.2,2.743,2.726,10.816,9.456
266.0,4820274.905,-1.6,1.6,2.7,4.2,2.726,2.73,10.768,9.457
267.0,4839136.531,-1.6,1.6,2.7,4.2,2.729,2.722,10.773,9.421
268.0,4858016.179,-1.6,1.6,2.7,4.2,2.725,2.726,10.756,9.441
269.0,4876838.473,-1.6,1.6,2.7,4.2,2.73,2.729,10.774,9.454
270.0,4890996.391,-1.6,1.6,3.386,4.2,2.731,0.791,10.778,2.99

File: Li-ion_Batteries/UL-PUR_N15-OV3_18650_NCA_23C_0-100_0.5-0.5C_c_cycle_data.csv
Cycle_Index,Test_Time (s),Min_Current (A),Max_Current (A),Min_Voltage (V),Max_Voltage (V),Charge_Capacity (Ah),Discharge_Capacity (Ah),Charge_Energy (Wh),Discharge_Energy (Wh)
1.0,9486.796,-1.6,1.599,2.7,4.254,0.05,3.313,0.206,11.659
2.0,28658.603,-1.6,1.6,2.7,4.2,3.297,3.29,12.711,11.588
3.0,42708.815,-1.6,1.6,2.7,4.2,2.816,2.814,10.689,9.733
4.0,61861.124,-1.6,1.6,2.7,4.201,3.288,3.287,12.682,11.575
5.0,81036.039,-1.6,1.6,2.7,4.2,3.289,3.282,12.679,11.552
6.0,100246.475,-1.6,1.6,2.7,4.2,3.285,3.281,12.663,11.542
7.0,119485.988,-1.6,1.6,2.7,4.2,3.283,3.279,12.658,11.535
8.0,138756.988,-1.6,1.6,2.7,4.2,3.281,3.278,12.653,11.527
9.0,158050.416,-1.6,1.6,2.7,4.2,3.28,3.277,12.65,11.52
10.0,177382.216,-1.6,1.6,2.7,4.2,3.279,3.277,12.648,11.515
11.0,196751.657,-1.6,1.6,2.7,4.2,3.279,3.275,12.647,11.505
12.0,216188.493,-1.6,1.6,2.7,4.2,3.277,3.274,12.643,11.494
13.0,235630.289,-1.6,1.623,2.7,4.201,3.277,3.275,12.643,11.498
14.0,250003.683,-1.6,1.6,2.7,4.2,2.808,2.805,10.674,9.67
15.0,269506.7,-1.6,1.6,2.7,4.2,3.277,3.274,12.646,11.488
16.0,289056.538,-1.6,1.6,2.7,4.201,3.277,3.273,12.643,11.481
17.0,308631.827,-1.6,1.6,2.7,4.2,3.275,3.272,12.639,11.476
18.0,323052.192,-1.6,1.6,2.7,4.2,2.797,2.8,10.633,9.638
19.0,342698.257,-1.601,1.6,2.7,4.2,3.276,3.272,12.645,11.468
20.0,362399.835,-1.6,1.6,2.7,4.201,3.274,3.271,12.638,11.461
21.0,382114.914,-1.601,1.6,2.7,4.2,3.273,3.27,12.637,11.454
22.0,396620.076,-1.6,1.6,2.7,4.2,2.791,2.792,10.613,9.596
23.0,416402.324,-1.6,1.6,2.7,4.2,3.273,3.27,12.641,11.449
24.0,436173.232,-1.6,1.6,2.7,4.2,3.272,3.269,12.637,11.446
25.0,456018.408,-1.6,1.6,2.7,4.2,3.271,3.267,12.633,11.43
26.0,475965.004,-1.6,1.6,2.7,4.2,3.27,3.267,12.633,11.429
27.0,495989.117,-1.6,1.6,2.7,4.2,3.269,3.266,12.629,11.418
28.0,516031.42,-1.6,1.6,2.7,4.2,3.268,3.265,12.627,11.41
29.0,536137.446,-1.6,1.6,2.7,4.2,3.266,3.264,12.625,11.401
30.0,556281.185,-1.601,1.6,2.7,4.2,3.266,3.263,12.624,11.398
31.0,576417.215,-1.6,1.6,2.7,4.2,3.265,3.263,12.622,11.395
32.0,596462.094,-1.6,1.6,2.7,4.2,3.266,3.266,12.625,11.412
33.0,616548.28,-1.6,1.6,2.7,4.2,3.267,3.264,12.625,11.403
34.0,636629.932,-1.6,1.6,2.7,4.2,3.266,3.264,12.623,11.399
35.0,656821.006,-1.6,1.6,2.7,4.2,3.265,3.263,12.621,11.387
36.0,676979.597,-1.6,1.6,2.7,4.2,3.265,3.263,12.62,11.391
37.0,697159.708,-1.6,1.6,2.7,4.2,3.265,3.262,12.621,11.385
38.0,717463.0,-1.6,1.6,2.7,4.2,3.264,3.26,12.615,11.366
39.0,737795.508,-1.6,1.6,2.7,4.2,3.261,3.259,12.615,11.363
40.0,758132.815,-1.6,1.6,2.7,4.2,3.262,3.259,12.614,11.36
41.0,778487.844,-1.6,1.6,2.7,4.2,3.261,3.258,12.612,11.356
42.0,798867.925,-1.6,1.6,2.7,4.2,3.26,3.257,12.607,11.347
43.0,819356.786,-1.6,1.6,2.7,4.2,3.258,3.255,12.605,11.335
44.0,839824.523,-1.6,1.6,2.7,4.2,3.258,3.256,12.604,11.338
45.0,854590.943,-1.6,1.6,2.7,4.2,2.757,2.758,10.5,9.417
46.0,875015.551,-1.6,1.6,2.7,4.2,3.258,3.256,12.606,11.339
47.0,895546.003,-1.6,1.6,2.7,4.2,3.257,3.253,12.601,11.323
48.0,916156.346,-1.6,1.6,2.7,4.2,3.256,3.252,12.599,11.315
49.0,936825.624,-1.6,1.6,2.7,4.2,3.254,3.25,12.595,11.299
50.0,957343.646,-1.6,1.6,2.7,4.201,3.253,3.252,12.595,11.312
51.0,978078.66,-1.6,1.6,2.7,4.201,3.254,3.249,12.593,11.293
52.0,998809.091,-1.6,1.6,2.7,4.201,3.251,3.249,12.591,11.293
53.0,1019576.738,-1.6,1.6,2.7,4.2,3.251,3.248,12.588,11.283
54.0,1040386.585,-1.6,1.6,2.7,4.2,3.25,3.247,12.585,11.277
55.0,1061344.1,-1.6,1.6,2.7,4.2,3.248,3.243,12.579,11.251
56.0,1082353.595,-1.6,1.6,2.7,4.2,3.245,3.242,12.573,11.245
57.0,1103307.398,-1.6,1.6,2.7,4.2,3.244,3.243,12.574,11.253
58.0,1124247.061,-1.6,1.6,2.7,4.2,3.245,3.243,12.575,11.252
59.0,1145300.399,-1.6,1.6,2.7,4.2,3.244,3.241,12.569,11.232
60.0,1166384.442,-1.6,1.6,2.7,4.2,3.243,3.241,12.57,11.238
61.0,1187201.364,-1.6,1.6,2.7,4.2,3.245,3.244,12.572,11.258
62.0,1208197.452,-1.601,1.6,2.7,4.201,3.245,3.241,12.572,11.231
63.0,1229145.4,-1.601,1.6,2.7,4.2,3.242,3.241,12.565,11.233
64.0,1250143.653,-1.6,1.6,2.7,4.201,3.243,3.24,12.566,11.23
65.0,1271275.697,-1.6,1.6,2.7,4.2,3.241,3.238,12.563,11.22
66.0,1286223.34,-1.6,1.6,2.7,4.2,2.724,2.721,10.391,9.239
67.0,1307292.011,-1.6,1.6,2.7,4.201,3.24,3.238,12.559,11.217
68.0,1328374.031,-1.6,1.6,2.7,4.201,3.242,3.238,12.562,11.217
69.0,1349380.85,-1.6,1.6,2.7,4.201,3.24,3.238,12.558,11.217
70.0,1370551.239,-1.6,1.6,2.7,4.2,3.239,3.235,12.555,11.201
71.0,1391775.73,-1.6,1.6,2.7,4.201,3.237,3.233,12.55,11.186
72.0,1413155.13,-1.6,1.6,2.7,4.2,3.234,3.23,12.545,11.164
73.0,1434497.107,-1.6,1.6,2.7,4.2,3.233,3.232,12.544,11.177
74.0,1455874.76,-1.6,1.6,2.7,4.201,3.233,3.23,12.543,11.164
75.0,1477300.387,-1.6,1.6,2.7,4.201,3.232,3.23,12.54,11.164
76.0,1498735.465,-1.6,1.6,2.7,4.2,3.232,3.229,12.54,11.16
77.0,1520215.163,-1.6,1.6,2.7,4.2,3.23,3.228,12.533,11.15
78.0,1541708.431,-1.6,1.6,2.7,4.2,3.231,3.228,12.532,11.148
79.0,1563056.503,-1.6,1.6,2.7,4.2,3.23,3.229,12.536,11.162
80.0,1584335.591,-1.6,1.6,2.7,4.201,3.233,3.231,12.538,11.174
81.0,1605754.875,-1.6,1.6,2.7,4.201,3.232,3.228,12.534,11.151
82.0,1627147.508,-1.6,1.6,2.7,4.201,3.23,3.228,12.532,11.151
83.0,1648609.664,-1.6,1.6,2.7,4.2,3.229,3.226,12.529,11.14
84.0,1670096.414,-1.601,1.6,2.7,4.201,3.228,3.225,12.522,11.132
85.0,1691647.015,-1.6,1.6,2.7,4.201,3.228,3.224,12.524,11.125
86.0,1713458.197,-1.6,1.6,2.7,4.201,3.225,3.222,12.518,11.111
87.0,1735251.18,-1.6,1.6,2.7,4.201,3.224,3.221,12.517,11.104
88.0,1757133.399,-1.6,1.6,2.7,4.201,3.222,3.218,12.511,11.086
89.0,1778985.514,-1.6,1.6,2.7,4.201,3.219,3.216,12.504,11.077
90.0,1800938.96,-1.6,1.6,2.7,4.201,3.218,3.216,12.503,11.072
91.0,1822843.846,-1.6,1.6,2.7,4.201,3.216,3.214,12.497,11.063
92.0,1844869.582,-1.6,1.6,2.7,4.201,3.216,3.211,12.496,11.048
93.0,1866815.934,-1.601,1.6,2.7,4.201,3.213,3.211,12.488,11.047
94.0,1888694.706,-1.601,1.6,2.7,4.201,3.213,3.21,12.484,11.044
95.0,1910724.884,-1.6,1.6,2.7,4.201,3.212,3.208,12.481,11.03
96.0,1932784.269,-1.6,1.6,2.7,4.2,3.21,3.208,12.479,11.028
97.0,1954794.186,-1.601,1.6,2.7,4.201,3.209,3.207,12.474,11.026
98.0,1976826.237,-1.6,1.6,2.7,4.2,3.209,3.207,12.473,11.023
99.0,1998945.093,-1.6,1.6,2.7,4.201,3.208,3.204,12.47,11.009
100.0,2021283.239,-1.6,1.6,2.7,4.201,3.206,3.202,12.466,10.993
101.0,2043748.953,-1.601,1.6,2.7,4.2,3.202,3.202,12.465,10.992
102.0,2065955.218,-1.6,1.6,2.7,4.2,3.203,3.203,12.461,10.998
103.0,2087882.999,-1.6,1.6,2.7,4.201,3.208,3.207,12.47,11.033
104.0,2109888.114,-1.601,1.6,2.7,4.201,3.21,3.208,12.472,11.036
105.0,2131906.736,-1.6,1.6,2.7,4.201,3.208,3.205,12.467,11.018
106.0,2154112.427,-1.6,1.6,2.7,4.201,3.206,3.202,12.46,11.001
107.0,2176123.575,-1.6,1.6,2.7,4.201,3.206,3.205,12.461,11.023
108.0,2198233.227,-1.601,1.6,2.7,4.201,3.206,3.203,12.457,11.005
109.0,2220353.935,-1.601,1.6,2.7,4.201,3.205,3.201,12.455,11.0
110.0,2242499.163,-1.601,1.6,2.7,4.201,3.203,3.201,12.451,10.996
111.0,2264952.001,-1.601,1.6,2.7,4.201,3.2,3.194,12.437,10.949
112.0,2287545.688,-1.601,1.6,2.7,4.201,3.194,3.19,12.43,10.93
113.0,2310217.611,-1.6,1.6,2.7,4.201,3.192,3.19,12.427,10.925
114.0,2325416.618,-1.6,1.6,2.7,4.2,2.634,2.631,10.081,8.822
115.0,2348263.029,-1.6,1.6,2.7,4.2,3.185,3.185,12.405,10.901
116.0,2371055.835,-1.6,1.6,2.7,4.201,3.187,3.184,12.41,10.894
117.0,2393989.482,-1.6,1.6,2.7,4.2,3.186,3.183,12.409,10.893
118.0,2416809.122,-1.601,1.6,2.7,4.201,3.186,3.183,12.409,10.891
119.0,2439642.556,-1.6,1.6,2.7,4.201,3.183,3.18,12.396,10.876
120.0,2462476.167,-1.6,1.6,2.7,4.201,3.182,3.18,12.393,10.872
121.0,2485399.22,-1.6,1.6,2.7,4.2,3.181,3.177,12.391,10.858
122.0,2508271.564,-1.601,1.6,2.7,4.2,3.177,3.175,12.382,10.853
123.0,2531064.561,-1.601,1.6,2.7,4.2,3.177,3.175,12.379,10.853
124.0,2553812.335,-1.601,1.6,2.7,4.201,3.178,3.177,12.384,10.872
125.0,2576582.033,-1.6,1.6,2.7,4.201,3.179,3.176,12.383,10.863
126.0,2599531.548,-1.601,1.6,2.7,4.201,3.178,3.173,12.379,10.848
127.0,2622375.907,-1.6,1.6,2.7,4.201,3.174,3.172,12.369,10.84
128.0,2645258.484,-1.6,1.6,2.7,4.201,3.173,3.17,12.366,10.83
129.0,2668191.938,-1.601,1.6,2.7,4.201,3.174,3.171,12.368,10.838
130.0,2691100.753,-1.6,1.6,2.7,4.201,3.174,3.169,12.369,10.825
131.0,2714155.96,-1.6,1.6,2.7,4.201,3.17,3.166,12.358,10.808
132.0,2737159.686,-1.6,1.6,2.7,4.201,3.168,3.166,12.351,10.809
133.0,2760180.416,-1.6,1.6,2.7,4.201,3.167,3.163,12.349,10.794
134.0,2783322.613,-1.6,1.6,2.7,4.201,3.165,3.162,12.342,10.782
135.0,2806584.782,-1.6,1.6,2.7,4.201,3.163,3.157,12.335,10.763
136.0,2829872.087,-1.6,1.6,2.7,4.2,3.158,3.157,12.33,10.767
137.0,2852992.004,-1.601,1.6,2.7,4.201,3.159,3.156,12.323,10.757
138.0,2876070.65,-1.6,1.6,2.7,4.201,3.158,3.156,12.319,10.759
139.0,2898946.189,-1.601,1.6,2.7,4.201,3.161,3.16,12.326,10.792
140.0,2921827.057,-1.6,1.6,2.7,4.201,3.161,3.158,12.32,10.774
141.0,2944705.123,-1.6,1.6,2.7,4.201,3.159,3.156,12.317,10.769
142.0,2967555.563,-1.6,1.6,2.7,4.201,3.158,3.155,12.313,10.766
143.0,2990449.12,-1.601,1.6,2.7,4.201,3.157,3.155,12.311,10.763
144.0,3013345.008,-1.6,1.6,2.7,4.201,3.156,3.154,12.308,10.759
145.0,3036188.966,-1.601,1.6,2.7,4.201,3.155,3.153,12.303,10.754
146.0,3058963.576,-1.6,1.6,2.7,4.201,3.155,3.154,12.303,10.766
147.0,3081763.148,-1.601,1.6,2.7,4.201,3.155,3.151,12.297,10.746
148.0,3104760.404,-1.6,1.6,2.7,4.201,3.153,3.148,12.295,10.727
149.0,3128030.323,-1.6,1.6,2.7,4.201,3.148,3.144,12.288,10.704
150.0,3151326.872,-1.6,1.6,2.7,4.201,3.145,3.142,12.28,10.695
151.0,3174679.347,-1.6,1.6,2.7,4.201,3.144,3.142,12.277,10.688
152.0,3197985.045,-1.6,1.6,2.7,4.201,3.142,3.139,12.27,10.676
153.0,3221318.538,-1.6,1.6,2.7,4.201,3.14,3.138,12.265,10.667
154.0,3244744.959,-1.601,1.6,2.7,4.201,3.14,3.136,12.263,10.66
155.0,3268265.38,-1.601,1.6,2.7,4.201,3.137,3.135,12.257,10.655
156.0,3291726.643,-1.6,1.6,2.7,4.201,3.136,3.133,12.252,10.65
157.0,3306822.362,-1.6,1.6,2.7,4.2,2.545,2.545,9.771,8.46
158.0,3330439.221,-1.601,1.6,2.7,4.201,3.134,3.134,12.247,10.651
159.0,3353947.868,-1.6,1.6,2.7,4.201,3.135,3.131,12.251,10.637
160.0,3377653.675,-1.601,1.6,2.7,4.201,3.134,3.131,12.249,10.634
161.0,3401072.796,-1.601,1.601,2.7,4.201,3.131,3.13,12.237,10.635
162.0,3424439.143,-1.6,1.6,2.7,4.201,3.132,3.13,12.237,10.635
163.0,3447927.552,-1.6,1.6,2.7,4.201,3.131,3.128,12.235,10.627
164.0,3471331.665,-1.6,1.6,2.7,4.201,3.128,3.124,12.224,10.612
165.0,3494898.147,-1.601,1.6,2.7,4.201,3.128,3.126,12.228,10.618
166.0,3518469.599,-1.601,1.6,2.7,4.201,3.127,3.124,12.223,10.607
167.0,3541872.487,-1.6,1.6,2.7,4.201,3.124,3.121,12.211,10.597
168.0,3565330.516,-1.601,1.6,2.7,4.201,3.123,3.119,12.209,10.588
169.0,3584555.857,-1.6,1.6,2.7,4.201,3.121,2.758,12.201,9.607
170.0,3602902.545,-1.601,1.6,2.7,4.201,2.761,2.744,10.864,9.559
171.0,3621270.67,-1.601,1.6,2.678,4.201,2.747,2.743,10.809,9.551
172.0,3639470.042,-1.6,1.6,2.7,4.201,2.742,2.733,10.788,9.514
173.0,3657659.804,-1.6,1.6,2.7,4.201,2.736,2.724,10.765,9.48
174.0,3675997.728,-1.6,1.6,2.555,4.201,2.727,2.738,10.736,9.522
175.0,3686289.224,-1.601,1.6,2.664,4.2,2.154,2.153,8.321,7.345
176.0,3704670.49,-1.601,1.6,2.7,4.201,2.738,2.734,10.78,9.512
177.0,3723055.099,-1.6,1.6,2.7,4.201,2.738,2.726,10.773,9.48
178.0,3741458.172,-1.601,1.601,2.7,4.201,2.728,2.726,10.737,9.472
179.0,3759778.685,-1.601,1.6,2.7,4.201,2.727,2.717,10.738,9.443
180.0,3778238.958,-1.6,1.6,2.7,4.201,2.722,2.722,10.717,9.461
181.0,3796669.876,-1.6,1.6,2.7,4.201,2.725,2.718,10.728,9.45
182.0,3815041.008,-1.6,1.6,2.7,4.201,2.717,2.714,10.699,9.427
183.0,3833394.987,-1.6,1.6,2.647,4.201,2.716,2.709,10.695,9.413
184.0,3851667.59,-1.6,1.6,2.7,4.201,2.711,2.713,10.676,9.424
185.0,3870035.99,-1.6,1.6,2.7,4.201,2.717,2.715,10.7,9.435
186.0,3888380.307,-1.6,1.6,2.7,4.201,2.717,2.708,10.699,9.411
187.0,3906733.001,-1.601,1.6,2.7,4.201,2.711,2.709,10.676,9.408
188.0,3925111.988,-1.6,1.6,2.7,4.201,2.71,2.706,10.678,9.399
189.0,3943455.953,-1.6,1.6,2.7,4.201,2.709,2.703,10.67,9.389
190.0,3953619.876,-1.601,1.6,2.7,4.2,2.118,2.131,8.19,7.251
191.0,3972031.813,-1.6,1.6,2.7,4.201,2.72,2.7,10.717,9.375
192.0,3982125.459,-1.6,1.6,2.7,4.2,2.105,2.113,8.142,7.184
193.0,4000683.016,-1.6,1.6,2.7,4.201,2.711,2.702,10.691,9.383
194.0,4019031.692,-1.601,1.6,2.7,4.201,2.703,2.7,10.652,9.372
195.0,4037407.084,-1.6,1.6,2.7,4.201,2.703,2.701,10.648,9.378
196.0,4055712.774,-1.601,1.6,2.697,4.201,2.702,2.7,10.646,9.372
197.0,4074066.002,-1.601,1.6,2.7,4.201,2.703,2.702,10.649,9.374
198.0,4092415.629,-1.6,1.6,2.7,4.201,2.703,2.7,10.649,9.365
199.0,4110767.101,-1.601,1.6,2.7,4.201,2.703,2.702,10.651,9.373
200.0,4129199.157,-1.6,1.6,2.7,4.201,2.707,2.695,10.664,9.352
201.0,4147697.594,-1.6,1.6,2.7,4.201,2.698,2.711,10.635,9.406
202.0,4165385.621,-1.6,1.6,2.858,4.201,2.718,2.558,10.702,8.975
