Repository: iociveteres/ML-project

# ML-project

Li-ion_Batteries/ — исходные .csv экспериментов

li-ion_batteries.csv — параметры батарей

li-ion_batteries_cycling_stats_aggregated.csv — агрегированные обработанные данные экспериментов

li-ion_batteries_cycling_stats+metadata_aggregated.csv — агрегированные обработанные данные экспериментов + метаданные о параметрах батарей


processing_many_csv.ipynb — агрегированние и обработка данных экспериментов

merge_csvs_notebook.ipynb — объединенеи метаданных и данных экспериментов

XGRegressor_sklearn.ipynb — обучение регрессора

File: Li-ion_Batteries/UL-PUR_N20-EX2_18650_NCA_23C_0-100_0.5-0.5C_b_cycle_data.csv
Cycle_Index,Test_Time (s),Min_Current (A),Max_Current (A),Min_Voltage (V),Max_Voltage (V),Charge_Capacity (Ah),Discharge_Capacity (Ah),Charge_Energy (Wh),Discharge_Energy (Wh)
1.0,19702.687,-1.603,1.597,2.697,4.2,1.907,3.362,7.693,11.767
2.0,42676.113,-1.603,1.597,2.697,4.2,3.403,3.355,13.146,11.746
3.0,65714.591,-1.603,1.597,2.697,4.2,3.394,3.347,13.102,11.702
4.0,88778.496,-1.603,1.597,2.697,4.2,3.386,3.349,13.085,11.711
5.0,111686.961,-1.603,1.598,2.697,4.2,3.388,3.349,13.083,11.714
6.0,134613.877,-1.603,1.597,2.697,4.2,3.388,3.349,13.078,11.714
7.0,157806.878,-1.603,1.597,2.697,4.2,3.387,3.345,13.076,11.687
8.0,181077.7,-1.603,1.597,2.697,4.2,3.385,3.345,13.074,11.682
9.0,204230.494,-1.603,1.597,2.697,4.2,3.384,3.347,13.071,11.693
10.0,227350.78,-1.603,1.597,2.697,4.2,3.384,3.347,13.068,11.692
11.0,250580.476,-1.603,1.597,2.697,4.2,3.383,3.343,13.064,11.663
12.0,273810.924,-1.603,1.598,2.697,4.2,3.382,3.344,13.066,11.673
13.0,297059.899,-1.603,1.597,2.697,4.2,3.383,3.342,13.061,11.658
14.0,320388.756,-1.603,1.597,2.697,4.2,3.381,3.342,13.06,11.66
15.0,343853.488,-1.603,1.597,2.697,4.2,3.38,3.34,13.059,11.644
16.0,367285.874,-1.603,1.598,2.697,4.2,3.378,3.338,13.049,11.636
17.0,390733.751,-1.603,1.597,2.697,4.2,3.377,3.338,13.051,11.639
18.0,414650.126,-1.604,1.597,2.697,4.2,3.377,3.332,13.049,11.591
19.0,438520.364,-1.603,1.597,2.697,4.2,3.371,3.332,13.041,11.595
20.0,462263.994,-1.603,1.597,2.697,4.2,3.372,3.333,13.043,11.604
21.0,485979.258,-1.603,1.597,2.697,4.2,3.372,3.333,13.04,11.605
22.0,508350.238,-1.603,1.597,2.697,4.2,3.37,3.33,13.031,11.583
23.0,529420.734,-1.603,1.597,2.697,4.2,3.369,3.326,13.032,11.562
24.0,550271.21,-1.603,1.597,2.697,4.2,3.368,3.327,13.024,11.574
25.0,571144.307,-1.603,1.598,2.697,4.2,3.368,3.326,13.025,11.569
26.0,592310.053,-1.603,1.597,2.697,4.2,3.366,3.32,13.016,11.533
27.0,613536.653,-1.603,1.597,2.697,4.2,3.363,3.32,13.015,11.532
28.0,634598.582,-1.603,1.597,2.697,4.2,3.361,3.322,13.011,11.543
29.0,655739.585,-1.603,1.597,2.697,4.2,3.363,3.32,13.011,11.532
30.0,677060.13,-1.603,1.597,2.697,4.2,3.358,3.312,12.995,11.476
31.0,698416.961,-1.603,1.597,2.697,4.2,3.355,3.315,12.992,11.496
32.0,719651.231,-1.603,1.597,2.697,4.2,3.357,3.316,12.996,11.506
33.0,740813.749,-1.603,1.597,2.697,4.2,3.356,3.315,12.993,11.505
34.0,762387.56,-1.603,1.597,2.697,4.2,3.356,3.308,12.991,11.452
35.0,783869.458,-1.603,1.597,2.697,4.2,3.349,3.31,12.977,11.471
36.0,805268.852,-1.603,1.597,2.697,4.2,3.351,3.311,12.983,11.478
37.0,826673.629,-1.603,1.597,2.697,4.2,3.351,3.311,12.983,11.478
38.0,848527.715,-1.603,1.597,2.697,4.2,3.35,3.303,12.975,11.423
39.0,870200.769,-1.603,1.597,2.697,4.2,3.344,3.304,12.966,11.43
40.0,891762.755,-1.603,1.597,2.697,4.2,3.346,3.305,12.969,11.444
41.0,913350.435,-1.603,1.597,2.697,4.2,3.346,3.304,12.969,11.44
42.0,935247.16,-1.603,1.597,2.697,4.2,3.346,3.296,12.97,11.389
43.0,957163.177,-1.603,1.597,2.697,4.2,3.339,3.297,12.958,11.4
44.0,978735.362,-1.603,1.597,2.697,4.2,3.346,3.302,12.977,11.432
45.0,1000278.029,-1.603,1.598,2.697,4.2,3.349,3.303,12.977,11.437
46.0,1022137.313,-1.603,1.597,2.697,4.2,3.347,3.293,12.967,11.379
47.0,1043955.078,-1.603,1.597,2.697,4.2,3.337,3.294,12.954,11.385
48.0,1065789.972,-1.603,1.597,2.697,4.2,3.341,3.294,12.959,11.386
49.0,1087453.776,-1.603,1.597,2.697,4.2,3.34,3.297,12.952,11.401
50.0,1109277.5,-1.603,1.597,2.697,4.2,3.341,3.293,12.953,11.376
51.0,1131288.205,-1.603,1.598,2.697,4.2,3.338,3.291,12.953,11.36
52.0,1153189.419,-1.603,1.597,2.697,4.2,3.337,3.29,12.948,11.363
53.0,1174946.873,-1.603,1.597,2.697,4.2,3.335,3.292,12.938,11.374
54.0,1197012.175,-1.603,1.597,2.697,4.2,3.336,3.283,12.935,11.319
55.0,1218991.133,-1.603,1.597,2.697,4.2,3.329,3.284,12.925,11.328
56.0,1240560.944,-1.603,1.597,2.697,4.2,3.33,3.29,12.926,11.356
57.0,1262464.881,-1.603,1.597,2.697,4.2,3.334,3.286,12.936,11.345
58.0,1284704.355,-1.603,1.597,2.697,4.2,3.328,3.277,12.917,11.283
59.0,1306868.783,-1.625,1.597,2.697,4.2,3.326,3.281,12.919,11.308
60.0,1328850.413,-1.603,1.598,2.697,4.2,3.325,3.282,12.912,11.318
61.0,1350818.401,-1.603,1.597,2.697,4.2,3.325,3.28,12.907,11.311
62.0,1372976.213,-1.603,1.597,2.697,4.2,3.322,3.272,12.897,11.265
63.0,1395147.393,-1.603,1.597,2.697,4.2,3.318,3.274,12.895,11.27
64.0,1417407.536,-1.603,1.597,2.697,4.2,3.319,3.274,12.898,11.268
65.0,1439675.546,-1.603,1.597,2.697,4.2,3.319,3.272,12.896,11.259
66.0,1461999.654,-1.603,1.597,2.697,4.2,3.316,3.268,12.885,11.239
67.0,1484322.516,-1.603,1.597,2.697,4.2,3.314,3.268,12.883,11.237
68.0,1506553.94,-1.603,1.605,2.697,4.2,3.316,3.268,12.887,11.243
69.0,1528782.53,-1.603,1.597,2.697,4.2,3.314,3.265,12.879,11.234
70.0,1551743.221,-1.603,1.597,2.697,4.2,3.312,3.256,12.886,11.182
71.0,1574387.218,-1.603,1.597,2.697,4.2,3.306,3.26,12.874,11.197
72.0,1596808.02,-1.603,1.597,2.697,4.2,3.308,3.263,12.87,11.211
73.0,1619466.946,-1.603,1.597,2.697,4.2,3.31,3.256,12.872,11.19
74.0,1642256.642,-1.603,1.597,2.697,4.2,3.302,3.252,12.862,11.147
75.0,1664942.376,-1.603,1.597,2.697,4.2,3.301,3.255,12.853,11.165
76.0,1687643.111,-1.603,1.597,2.697,4.2,3.304,3.256,12.858,11.174
77.0,1710349.513,-1.603,1.597,2.697,4.2,3.303,3.25,12.85,11.134
78.0,1733286.847,-1.603,1.597,2.697,4.2,3.298,3.248,12.843,11.127
79.0,1756118.99,-1.603,1.597,2.697,4.2,3.297,3.249,12.841,11.137
80.0,1778826.624,-1.603,1.597,2.697,4.2,3.298,3.252,12.841,11.156
81.0,1801912.918,-1.603,1.597,2.697,4.2,3.298,3.247,12.838,11.124
82.0,1824865.743,-1.603,1.597,2.697,4.2,3.296,3.249,12.846,11.129
83.0,1847744.646,-1.603,1.597,2.697,4.2,3.292,3.246,12.823,11.128
84.0,1870575.583,-1.603,1.597,2.697,4.2,3.292,3.246,12.822,11.113
85.0,1893618.797,-1.603,1.597,2.697,4.2,3.291,3.242,12.821,11.094
86.0,1916604.69,-1.604,1.597,2.697,4.2,3.289,3.243,12.818,11.096
87.0,1939489.995,-1.603,1.597,2.697,4.2,3.288,3.242,12.813,11.095
88.0,1962480.798,-1.603,1.597,2.697,4.2,3.287,3.239,12.81,11.082
89.0,1985743.566,-1.603,1.597,2.697,4.2,3.284,3.236,12.808,11.05
90.0,2008796.516,-1.603,1.597,2.697,4.2,3.28,3.238,12.795,11.068
91.0,2031903.689,-1.603,1.597,2.697,4.2,3.281,3.236,12.792,11.057
92.0,2055077.25,-1.604,1.597,2.697,4.2,3.281,3.234,12.794,11.048
93.0,2078398.471,-1.603,1.597,2.697,4.2,3.28,3.231,12.794,11.03
94.0,2101689.231,-1.637,1.597,2.697,4.2,3.277,3.232,12.788,11.035
95.0,2124951.082,-1.603,1.597,2.697,4.2,3.277,3.232,12.783,11.036
96.0,2148209.913,-1.603,1.598,2.697,4.2,3.276,3.23,12.78,11.027
97.0,2171564.663,-1.604,1.598,2.697,4.2,3.276,3.231,12.783,11.029
98.0,2194727.97,-1.603,1.597,2.697,4.2,3.277,3.231,12.78,11.04
99.0,2217820.849,-1.603,1.597,2.697,4.2,3.276,3.232,12.775,11.043
100.0,2241110.726,-1.603,1.597,2.697,4.2,3.276,3.227,12.774,11.011
101.0,2264562.726,-1.603,1.597,2.697,4.2,3.272,3.224,12.77,10.995
102.0,2287931.065,-1.603,1.597,2.697,4.2,3.272,3.226,12.767,11.002
103.0,2311297.779,-1.603,1.597,2.697,4.2,3.271,3.224,12.764,10.995
104.0,2335031.349,-1.603,1.597,2.697,4.2,3.266,3.214,12.754,10.945
105.0,2358501.025,-1.603,1.597,2.697,4.2,3.262,3.219,12.744,10.969
106.0,2381958.077,-1.603,1.597,2.697,4.2,3.265,3.218,12.748,10.963
107.0,2405435.927,-1.603,1.597,2.697,4.2,3.263,3.212,12.737,10.932
108.0,2429220.488,-1.603,1.597,2.697,4.2,3.259,3.213,12.737,10.932
109.0,2452774.747,-1.603,1.597,2.697,4.2,3.261,3.216,12.74,10.959
110.0,2476357.735,-1.603,1.597,2.697,4.2,3.259,3.212,12.733,10.933
111.0,2500085.663,-1.603,1.597,2.697,4.2,3.257,3.204,12.724,10.895
112.0,2523794.283,-1.603,1.597,2.697,4.2,3.252,3.208,12.714,10.912
113.0,2547442.649,-1.603,1.597,2.697,4.2,3.254,3.208,12.714,10.914
114.0,2571125.387,-1.603,1.598,2.697,4.2,3.253,3.206,12.711,10.907
115.0,2594924.22,-1.603,1.597,2.697,4.2,3.251,3.203,12.704,10.889
116.0,2618578.925,-1.603,1.598,2.697,4.2,3.251,3.207,12.71,10.917
117.0,2642261.509,-1.603,1.597,2.697,4.2,3.252,3.202,12.704,10.885
118.0,2666099.58,-1.603,1.598,2.697,4.2,3.249,3.203,12.701,10.891
119.0,2690025.33,-1.603,1.597,2.697,4.2,3.246,3.195,12.687,10.84
120.0,2713901.327,-1.603,1.597,2.697,4.2,3.245,3.202,12.691,10.884
121.0,2737978.107,-1.603,1.597,2.697,4.2,3.245,3.197,12.692,10.86
122.0,2762178.461,-1.603,1.597,2.697,4.2,3.241,3.192,12.679,10.824
123.0,2786344.783,-1.603,1.597,2.697,4.2,3.238,3.192,12.678,10.828
124.0,2810528.512,-1.603,1.597,2.697,4.2,3.238,3.193,12.673,10.828
125.0,2834780.197,-1.603,1.597,2.697,4.2,3.235,3.187,12.66,10.794
126.0,2859315.253,-1.603,1.598,2.697,4.2,3.233,3.185,12.663,10.786
127.0,2883731.841,-1.604,1.597,2.697,4.2,3.232,3.185,12.658,10.789
128.0,2908001.929,-1.603,1.598,2.697,4.2,3.229,3.184,12.646,10.79
129.0,2932378.564,-1.603,1.597,2.697,4.2,3.226,3.177,12.632,10.749
130.0,2956968.633,-1.604,1.597,2.697,4.2,3.223,3.179,12.631,10.753
131.0,2981281.869,-1.603,1.597,2.697,4.2,3.221,3.177,12.62,10.756
132.0,3005588.645,-1.64,1.597,2.697,4.2,3.221,3.177,12.614,10.753
133.0,3030348.409,-1.603,1.598,2.697,4.2,3.224,3.169,12.625,10.708
134.0,3054897.849,-1.604,1.597,2.697,4.2,3.216,3.167,12.609,10.703
135.0,3079661.806,-1.603,1.597,2.697,4.2,3.217,3.167,12.616,10.701
136.0,3104521.451,-1.603,1.597,2.697,4.2,3.214,3.163,12.602,10.683
137.0,3129207.257,-1.603,1.598,2.697,4.2,3.217,3.167,12.617,10.71
138.0,3153779.871,-1.603,1.597,2.697,4.2,3.214,3.165,12.597,10.697
139.0,3178558.98,-1.603,1.597,2.697,4.2,3.213,3.162,12.597,10.68
140.0,3203312.003,-1.603,1.597,2.697,4.2,3.211,3.162,12.588,10.682
141.0,3228064.884,-1.603,1.597,2.697,4.2,3.211,3.161,12.591,10.678
142.0,3252903.082,-1.603,1.597,2.697,4.2,3.208,3.156,12.58,10.654
143.0,3277913.098,-1.603,1.597,2.697,4.2,3.208,3.158,12.586,10.659
144.0,3302868.113,-1.603,1.597,2.697,4.2,3.203,3.157,12.567,10.655
145.0,3327755.032,-1.603,1.597,2.697,4.2,3.206,3.156,12.572,10.652
146.0,3352833.799,-1.603,1.597,2.697,4.2,3.205,3.154,12.57,10.637
147.0,3377733.763,-1.603,1.598,2.697,4.2,3.201,3.153,12.561,10.639
148.0,3402638.334,-1.603,1.597,2.697,4.2,3.203,3.153,12.568,10.643
149.0,3427628.957,-1.603,1.597,2.697,4.2,3.202,3.152,12.558,10.634
150.0,3452862.912,-1.603,1.597,2.697,4.2,3.206,3.142,12.582,10.596
151.0,3478035.192,-1.603,1.598,2.697,4.2,3.21,3.148,12.601,10.624
152.0,3503244.251,-1.603,1.597,2.697,4.2,3.211,3.146,12.592,10.615
153.0,3528351.193,-1.603,1.597,2.697,4.2,3.21,3.145,12.598,10.618
154.0,3553674.887,-1.603,1.597,2.697,4.2,3.208,3.139,12.583,10.577
155.0,3579123.997,-1.603,1.597,2.697,4.2,3.202,3.142,12.574,10.59
156.0,3604319.002,-1.603,1.597,2.697,4.2,3.203,3.139,12.574,10.574
157.0,3629923.317,-1.603,1.597,2.697,4.2,3.216,3.136,12.639,10.572
158.0,3655679.543,-1.603,1.597,2.697,4.2,3.213,3.13,12.617,10.533
159.0,3681233.612,-1.603,1.597,2.697,4.2,3.213,3.134,12.612,10.565
160.0,3706712.3,-1.603,1.597,2.697,4.2,3.209,3.129,12.602,10.524
161.0,3732094.484,-1.603,1.597,2.697,4.2,3.211,3.132,12.607,10.555
162.0,3757391.002,-1.603,1.597,2.697,4.2,3.211,3.132,12.604,10.562
163.0,3782680.636,-1.603,1.597,2.697,4.2,3.21,3.131,12.599,10.558
164.0,3808076.356,-1.603,1.597,2.697,4.2,3.21,3.129,12.599,10.55
165.0,3833487.496,-1.603,1.597,2.697,4.2,3.207,3.128,12.59,10.542
166.0,3858594.845,-1.603,1.598,2.697,4.2,3.187,3.135,12.504,10.565
167.0,3883955.71,-1.604,1.598,2.697,4.2,3.185,3.13,12.502,10.54
168.0,3909231.451,-1.603,1.598,2.697,4.2,3.181,3.129,12.495,10.532
169.0,3934506.806,-1.603,1.598,2.697,4.2,3.182,3.13,12.497,10.54
170.0,3959784.706,-1.603,1.598,2.697,4.2,3.179,3.125,12.481,10.511
171.0,3985522.407,-1.603,1.597,2.697,4.2,3.18,3.122,12.497,10.493
172.0,4011039.658,-1.603,1.597,2.697,4.2,3.18,3.123,12.494,10.498
173.0,4036458.603,-1.603,1.597,2.697,4.2,3.177,3.121,12.483,10.498
174.0,4062028.963,-1.603,1.598,2.697,4.2,3.171,3.116,12.465,10.461
175.0,4087657.351,-1.603,1.597,2.697,4.2,3.174,3.118,12.48,10.48
176.0,4113242.801,-1.603,1.598,2.697,4.2,3.174,3.118,12.474,10.479
177.0,4138854.262,-1.603,1.598,2.697,4.2,3.165,3.113,12.438,10.445
178.0,4164643.762,-1.603,1.597,2.697,4.2,3.158,3.111,12.424,10.435
179.0,4190088.818,-1.603,1.597,2.697,4.2,3.155,3.111,12.409,10.439
180.0,4215606.493,-1.603,1.598,2.697,4.2,3.159,3.114,12.416,10.45
181.0,4241002.075,-1.603,1.597,2.697,4.2,3.153,3.108,12.398,10.434
182.0,4266463.845,-1.603,1.598,2.697,4.2,3.154,3.108,12.403,10.422
183.0,4291910.171,-1.603,1.598,2.697,4.2,3.152,3.111,12.397,10.442
184.0,4317572.275,-1.609,1.598,2.697,4.2,3.153,3.106,12.398,10.416
185.0,4343526.954,-1.604,1.597,2.697,4.2,3.146,3.104,12.385,10.407
186.0,4369134.786,-1.603,1.598,2.697,4.2,3.148,3.104,12.38,10.413
187.0,4394746.427,-1.603,1.598,2.697,4.2,3.148,3.102,12.38,10.407
188.0,4420480.968,-1.603,1.597,2.697,4.2,3.145,3.099,12.371,10.387
189.0,4446254.977,-1.603,1.597,2.697,4.2,3.143,3.099,12.368,10.391
190.0,4471438.406,-1.603,1.597,2.697,4.2,3.142,3.089,12.358,10.356
191.0,4497223.652,-1.603,1.598,2.697,4.2,3.13,3.09,12.315,10.333
192.0,4523156.825,-1.603,1.598,2.697,4.2,3.135,3.09,12.347,10.341
193.0,4549097.261,-1.603,1.597,2.697,4.2,3.133,3.087,12.334,10.327
194.0,4575151.954,-1.603,1.598,2.697,4.2,3.135,3.087,12.34,10.319
195.0,4601476.638,-1.603,1.598,2.697,4.2,3.13,3.087,12.337,10.328
196.0,4627475.553,-1.603,1.597,2.697,4.2,3.13,3.084,12.325,10.317
197.0,4653623.954,-1.603,1.598,2.697,4.2,3.13,3.082,12.33,10.307
198.0,4680010.984,-1.603,1.597,2.697,4.2,3.121,3.073,12.299,10.255
199.0,4706269.877,-1.603,1.598,2.697,4.2,3.119,3.077,12.298,10.283
200.0,4732492.263,-1.603,1.598,2.697,4.2,3.122,3.077,12.3,10.287
201.0,4759258.685,-1.603,1.598,2.697,4.2,3.117,3.067,12.284,10.217
202.0,4786031.113,-1.603,1.598,2.697,4.2,3.116,3.074,12.298,10.269
203.0,4812272.503,-1.603,1.597,2.697,4.2,3.119,3.07,12.291,10.257
204.0,4838881.802,-1.603,1.597,2.697,4.2,3.113,3.066,12.28,10.229
205.0,4865491.881,-1.603,1.597,2.697,4.2,3.117,3.072,12.293,10.255
206.0,4891944.139,-1.603,1.597,2.697,4.2,3.115,3.07,12.282,10.256
207.0,4918178.999,-1.603,1.597,2.697,4.2,3.113,3.069,12.266,10.249
208.0,4944463.621,-1.603,1.597,2.697,4.2,3.115,3.069,12.27,10.256
209.0,4970785.472,-1.603,1.598,2.697,4.2,3.115,3.067,12.27,10.242
210.0,4997189.18,-1.603,1.597,2.697,4.2,3.109,3.061,12.253,10.212
211.0,5024071.336,-1.603,1.597,2.697,4.2,3.109,3.06,12.262,10.201
212.0,5050756.557,-1.603,1.597,2.697,4.2,3.109,3.06,12.26,10.21
213.0,5077412.264,-1.603,1.597,2.697,4.2,3.103,3.058,12.237,10.196
214.0,5104312.701,-1.603,1.598,2.697,4.2,3.106,3.056,12.251,10.181
215.0,5131042.239,-1.603,1.597,2.697,4.2,3.097,3.054,12.222,10.175
216.0,5157715.386,-1.603,1.597,2.697,4.2,3.098,3.053,12.222,10.174
217.0,5184265.703,-1.618,1.597,2.697,4.2,3.1,3.057,12.224,10.2
218.0,5210815.718,-1.603,1.597,2.697,4.2,3.104,3.056,12.236,10.197
219.0,5237348.614,-1.604,1.597,2.697,4.2,3.101,3.051,12.227,10.177
220.0,5264424.408,-1.603,1.597,2.697,4.2,3.098,3.047,12.222,10.143
221.0,5291539.985,-1.603,1.597,2.697,4.2,3.095,3.047,12.221,10.145
222.0,5318535.054,-1.603,1.598,2.697,4.2,3.093,3.044,12.211,10.139
223.0,5345544.896,-1.603,1.597,2.697,4.2,3.091,3.043,12.199,10.134
224.0,5372515.502,-1.603,1.597,2.697,4.2,3.085,3.038,12.181,10.105
225.0,5399528.752,-1.603,1.597,2.697,4.2,3.084,3.04,12.178,10.114
226.0,5426728.321,-1.603,1.597,2.697,4.2,3.085,3.04,12.179,10.113
227.0,5453969.194,-1.603,1.597,2.697,4.2,3.082,3.032,12.177,10.071
228.0,5481024.121,-1.603,1.597,2.697,4.2,3.079,3.034,12.163,10.096
229.0,5508073.058,-1.603,1.597,2.697,4.2,3.079,3.031,12.158,10.086
230.0,5535151.689,-1.603,1.597,2.697,4.2,3.076,3.028,12.151,10.066
231.0,5562203.035,-1.603,1.598,2.697,4.2,3.072,3.026,12.135,10.064
232.0,5589133.249,-1.603,1.598,2.697,4.2,3.07,3.025,12.128,10.053
233.0,5616113.408,-1.603,1.598,2.697,4.2,3.068,3.02,12.12,10.034
234.0,5643435.616,-1.603,1.598,2.697,4.2,3.068,3.017,12.126,9.997
235.0,5670655.698,-1.603,1.597,2.697,4.2,3.07,3.024,12.134,10.045
236.0,5697683.585,-1.603,1.598,2.697,4.2,3.079,3.031,12.157,10.098
237.0,5724791.118,-1.604,1.598,2.697,4.2,3.074,3.03,12.138,10.079
238.0,5751860.412,-1.603,1.598,2.697,4.2,3.074,3.021,12.14,10.042
239.0,5778731.907,-1.603,1.598,2.697,4.2,3.071,3.029,12.132,10.096
240.0,5805277.285,-1.603,1.597,2.697,4.2,3.07,3.024,12.107,10.072
241.0,5832038.207,-1.603,1.598,2.697,4.2,3.071,3.026,12.115,10.079
242.0,5858900.925,-1.603,1.597,2.697,4.2,3.07,3.022,12.111,10.066
243.0,5886555.009,-1.603,1.597,2.697,4.2,3.06,3.011,12.094,9.988
244.0,5913926.162,-1.603,1.598,2.697,4.2,3.055,3.009,12.081,9.981
245.0,5941496.893,-1.603,1.597,2.697,4.2,3.055,3.008,12.079,9.977
246.0,5969232.919,-1.603,1.598,2.697,4.2,3.051,3.003,12.072,9.952
247.0,5997138.387,-1.603,1.597,2.697,4.2,3.051,3.005,12.075,9.957
248.0,6024605.098,-1.604,1.597,2.697,4.2,3.049,3.003,12.063,9.96
249.0,6052350.128,-1.603,1.597,2.697,4.2,3.05,2.998,12.066,9.927
250.0,6080046.694,-1.604,1.597,2.697,4.2,3.047,2.996,12.058,9.927
251.0,6107791.182,-1.603,1.597,2.697,4.2,3.04,2.993,12.032,9.906
252.0,6135389.955,-1.603,1.597,2.697,4.2,3.041,2.992,12.031,9.914
253.0,6163091.92,-1.609,1.597,2.697,4.2,3.05,2.998,12.071,9.951
254.0,6190476.879,-1.603,1.598,2.697,4.2,3.041,2.996,12.026,9.938
255.0,6218002.611,-1.603,1.598,2.697,4.2,3.033,2.99,11.996,9.903
256.0,6245624.288,-1.603,1.597,2.697,4.2,3.036,2.989,12.013,9.904
257.0,6273218.665,-1.603,1.597,2.697,4.2,3.036,2.992,12.013,9.921
258.0,6300496.874,-1.603,1.598,2.697,4.2,3.033,2.985,11.997,9.893
259.0,6328388.737,-1.603,1.597,2.697,4.2,3.032,2.985,12.002,9.89
260.0,6356054.781,-1.603,1.598,2.697,4.2,3.033,2.982,12.004,9.877
261.0,6383768.046,-1.603,1.598,2.697,4.2,3.029,2.98,11.991,9.867
262.0,6411556.648,-1.603,1.597,2.697,4.2,3.027,2.975,11.986,9.85
263.0,6439418.547,-1.603,1.597,2.697,4.2,3.022,2.976,11.98,9.846
264.0,6467292.691,-1.603,1.597,2.697,4.2,3.023,2.974,11.973,9.838
265.0,6495312.62,-1.603,1.597,2.697,4.2,3.027,2.979,11.994,9.86
266.0,6522847.964,-1.604,1.597,2.697,4.2,3.023,2.976,11.957,9.853
267.0,6550547.974,-1.603,1.597,2.697,4.2,3.021,2.975,11.956,9.852
268.0,6578211.593,-1.603,1.597,2.697,4.2,3.022,2.973,11.96,9.847
269.0,6605839.92,-1.604,1.633,2.697,4.2,3.018,2.971,11.944,9.84
270.0,6633595.53,-1.603,1.597,2.697,4.2,3.017,2.971,11.944,9.84
271.0,6661303.258,-1.603,1.597,2.697,4.2,3.02,2.974,11.958,9.861
272.0,6688634.447,-1.603,1.598,2.697,4.2,3.017,2.972,11.934,9.852
273.0,6716041.387,-1.604,1.598,2.697,4.2,3.013,2.965,11.919,9.817
274.0,6743840.282,-1.603,1.598,2.697,4.2,3.008,2.961,11.914,9.799
275.0,6771688.931,-1.603,1.598,2.697,4.2,3.007,2.959,11.908,9.785
276.0,6799263.001,-1.603,1.597,2.697,4.2,3.001,2.955,11.887,9.772
277.0,6827297.749,-1.633,1.598,2.697,4.2,3.004,2.958,11.901,9.781
278.0,6855013.747,-1.603,1.597,2.697,4.2,3.001,2.954,11.891,9.767
279.0,6882709.302,-1.603,1.597,2.697,4.2,2.996,2.952,11.871,9.756
280.0,6910588.658,-1.603,1.597,2.697,4.2,2.998,2.952,11.878,9.757
281.0,6938446.628,-1.604,1.597,2.697,4.2,2.998,2.951,11.88,9.754
282.0,6965991.385,-1.603,1.597,2.697,4.2,2.991,2.945,11.852,9.733
283.0,6993630.83,-1.603,1.598,2.697,4.2,2.988,2.944,11.841,9.72
284.0,7021228.979,-1.604,1.629,2.697,4.2,2.988,2.943,11.846,9.731
285.0,7048736.277,-1.604,1.597,2.697,4.2,2.984,2.941,11.827,9.714
286.0,7076619.051,-1.603,1.597,2.697,4.2,2.984,2.941,11.826,9.71
287.0,7104198.535,-1.603,1.598,2.697,4.2,2.983,2.933,11.828,9.683
288.0,7131744.554,-1.603,1.597,2.697,4.2,2.975,2.932,11.794,9.682
289.0,7159585.212,-1.603,1.597,2.697,4.2,2.977,2.935,11.802,9.689
290.0,7187305.886,-1.603,1.597,2.697,4.2,2.977,2.925,11.81,9.649
291.0,7208866.764,-1.603,1.597,2.7,4.2,2.971,2.5,11.786,8.506
292.0,7229147.994,-1.603,1.598,2.7,4.2,2.532,2.509,10.105,8.521
293.0,7248338.592,-1.604,1.597,2.7,4.2,2.523,2.466,10.063,8.38
294.0,7268666.323,-1.603,1.597,2.7,4.2,2.509,2.488,10.017,8.437
295.0,7288843.108,-1.647,1.597,2.697,4.2,2.518,2.483,10.05,8.427
296.0,7308788.381,-1.603,1.597,2.7,4.2,2.51,2.489,10.016,8.444
297.0,7328572.091,-1.603,1.597,2.7,4.2,2.516,2.462,10.034,8.358
298.0,7348060.581,-1.603,1.598,2.7,4.2,2.486,2.469,9.924,8.367
299.0,7367923.403,-1.604,1.598,2.7,4.2,2.502,2.467,9.99,8.369
300.0,7387915.469,-1.603,1.597,2.7,4.2,2.502,2.475,9.989,8.391
301.0,7407833.731,-1.603,1.597,2.7,4.2,2.503,2.463,9.991,8.359
302.0,7427719.676,-1.646,1.597,2.697,4.2,2.491,2.445,9.946,8.297
303.0,7447867.205,-1.603,1.597,2.7,4.2,2.48,2.457,9.913,8.33
304.0,7467860.162,-1.603,1.597,2.7,4.2,2.488,2.463,9.934,8.354
305.0,7487963.078,-1.604,1.597,2.7,4.2,2.497,2.469,9.968,8.372
306.0,7507821.544,-1.603,1.597,2.7,4.2,2.497,2.445,9.964,8.294
307.0,7527829.681,-1.603,1.597,2.7,4.2,2.476,2.449,9.892,8.302
308.0,7547535.055,-1.603,1.597,2.7,4.2,2.477,2.444,9.894,8.285
309.0,7567255.472,-1.604,1.597,2.7,4.2,2.478,2.447,9.895,8.301
310.0,7586746.212,-1.603,1.597,2.7,4.2,2.476,2.439,9.885,8.272
311.0,7606718.802,-1.603,1.597,2.7,4.2,2.472,2.436,9.877,8.253
312.0,7626717.008,-1.603,1.597,2.7,4.2,2.469,2.452,9.863,8.312
313.0,7646438.146,-1.603,1.597,2.7,4.2,2.48,2.447,9.903,8.296
314.0,7666325.618,-1.648,1.597,2.697,4.2,2.481,2.445,9.908,8.292
315.0,7686610.418,-1.603,1.597,2.7,4.2,2.49,2.433,9.947,8.245
316.0,7706679.073,-1.603,1.598,2.7,4.2,2.472,2.438,9.883,8.257
317.0,7727020.776,-1.603,1.597,2.7,4.2,2.487,2.439,9.935,8.263
318.0,7747296.874,-1.603,1.597,2.7,4.2,2.488,2.454,9.944,8.321
319.0,7767564.895,-1.603,1.597,2.7,4.2,2.506,2.463,10.004,8.366
320.0,7771261.82,1.596,1.597,3.431,4.153,1.64,0.0,6.369,0.0

File: Li-ion_Batteries/UL-PUR_N20-NA6_18650_NCA_23C_0-100_0.5-0.5C_f_cycle_data.csv
Cycle_Index,Test_Time (s),Min_Current (A),Max_Current (A),Min_Voltage (V),Max_Voltage (V),Charge_Capacity (Ah),Discharge_Capacity (Ah),Charge_Energy (Wh),Discharge_Energy (Wh)
1.0,8851.63,-1.6,1.6,2.7,4.191,0.011,3.332,0.023,11.7
2.0,28147.425,-1.6,1.6,2.7,4.2,3.339,3.32,12.882,11.677
3.0,47444.14,-1.6,1.601,2.7,4.2,3.325,3.318,12.821,11.665
4.0,66777.571,-1.6,1.601,2.7,4.2,3.323,3.318,12.81,11.661
5.0,80950.769,-1.6,1.601,2.7,4.2,2.843,2.843,10.798,9.819
6.0,100376.462,-1.6,1.601,2.7,4.2,3.323,3.317,12.813,11.65
7.0,119812.159,-1.6,1.601,2.7,4.2,3.322,3.317,12.812,11.648
8.0,139283.159,-1.6,1.601,2.7,4.2,3.321,3.316,12.811,11.643
9.0,158771.759,-1.6,1.601,2.7,4.2,3.322,3.316,12.813,11.64
10.0,178318.627,-1.6,1.6,2.7,4.2,3.32,3.316,12.809,11.631
11.0,197881.17,-1.6,1.601,2.7,4.2,3.321,3.317,12.812,11.634
12.0,217498.421,-1.6,1.601,2.7,4.2,3.321,3.315,12.812,11.622
13.0,237098.652,-1.6,1.601,2.7,4.2,3.319,3.316,12.81,11.626
14.0,256753.682,-1.6,1.602,2.7,4.2,3.32,3.314,12.811,11.614
15.0,276475.362,-1.6,1.601,2.7,4.2,3.319,3.314,12.809,11.609
16.0,296250.655,-1.6,1.601,2.7,4.2,3.318,3.313,12.808,11.6
17.0,315993.458,-1.6,1.601,2.7,4.2,3.317,3.314,12.807,11.603
18.0,335806.417,-1.6,1.601,2.7,4.2,3.318,3.312,12.806,11.591
19.0,355679.271,-1.6,1.601,2.7,4.2,3.317,3.311,12.806,11.583
20.0,375591.807,-1.6,1.601,2.7,4.2,3.315,3.311,12.804,11.577
21.0,395478.001,-1.6,1.601,2.7,4.2,3.315,3.311,12.802,11.577
22.0,409972.827,-1.6,1.601,2.7,4.2,2.816,2.815,10.706,9.654
23.0,429943.694,-1.6,1.601,2.7,4.2,3.314,3.309,12.804,11.565
24.0,449929.016,-1.6,1.601,2.7,4.2,3.314,3.309,12.801,11.562
25.0,469959.749,-1.6,1.601,2.7,4.2,3.313,3.308,12.799,11.554
26.0,490051.241,-1.6,1.601,2.7,4.2,3.312,3.306,12.797,11.542
27.0,510204.318,-1.6,1.601,2.7,4.2,3.31,3.305,12.796,11.535
28.0,530380.168,-1.6,1.601,2.7,4.2,3.309,3.306,12.793,11.532
29.0,550560.265,-1.6,1.601,2.7,4.2,3.31,3.305,12.795,11.532
30.0,570716.823,-1.6,1.601,2.7,4.2,3.31,3.305,12.793,11.532
31.0,590874.423,-1.6,1.601,2.7,4.2,3.309,3.304,12.789,11.523
32.0,611105.479,-1.6,1.601,2.7,4.2,3.308,3.303,12.787,11.517
33.0,631413.703,-1.6,1.601,2.7,4.2,3.308,3.303,12.79,11.51
34.0,651707.702,-1.6,1.601,2.7,4.2,3.307,3.302,12.785,11.506
35.0,672075.885,-1.6,1.601,2.7,4.2,3.306,3.301,12.784,11.498
36.0,692571.028,-1.6,1.601,2.7,4.2,3.304,3.298,12.781,11.475
37.0,713047.066,-1.6,1.601,2.7,4.2,3.302,3.298,12.777,11.479
38.0,733564.79,-1.6,1.601,2.7,4.2,3.302,3.297,12.778,11.471
39.0,754116.14,-1.6,1.601,2.7,4.2,3.302,3.297,12.776,11.472
40.0,774709.065,-1.6,1.601,2.7,4.2,3.301,3.294,12.773,11.454
41.0,795356.454,-1.6,1.601,2.7,4.2,3.298,3.294,12.769,11.447
42.0,816004.185,-1.6,1.601,2.7,4.2,3.298,3.293,12.767,11.443
43.0,836662.403,-1.6,1.601,2.7,4.2,3.297,3.294,12.765,11.447
44.0,857341.718,-1.6,1.601,2.7,4.2,3.297,3.292,12.762,11.433
45.0,878100.731,-1.6,1.601,2.7,4.2,3.296,3.29,12.759,11.426
46.0,898976.25,-1.6,1.601,2.7,4.2,3.294,3.288,12.757,11.407
47.0,919796.294,-1.6,1.601,2.7,4.2,3.293,3.289,12.758,11.417
48.0,934386.978,-1.6,1.601,2.7,4.2,2.761,2.759,10.518,9.385
49.0,955314.778,-1.6,1.601,2.7,4.2,3.291,3.287,12.752,11.402
50.0,976271.719,-1.6,1.601,2.7,4.2,3.291,3.286,12.75,11.391
51.0,997292.902,-1.6,1.601,2.7,4.2,3.289,3.284,12.746,11.381
52.0,1018433.041,-1.6,1.601,2.7,4.2,3.288,3.282,12.743,11.365
53.0,1039686.737,-1.6,1.601,2.7,4.2,3.285,3.28,12.739,11.351
54.0,1060971.788,-1.6,1.601,2.7,4.2,3.284,3.28,12.739,11.351
55.0,1082195.551,-1.6,1.601,2.7,4.2,3.284,3.279,12.734,11.345
56.0,1103522.975,-1.6,1.601,2.7,4.2,3.283,3.277,12.731,11.331
57.0,1124891.86,-1.6,1.601,2.7,4.2,3.28,3.275,12.726,11.321
58.0,1146108.77,-1.6,1.601,2.7,4.2,3.281,3.278,12.73,11.346
59.0,1167474.176,-1.6,1.601,2.7,4.2,3.282,3.276,12.726,11.329
60.0,1188895.34,-1.6,1.601,2.7,4.2,3.279,3.274,12.724,11.313
61.0,1210277.554,-1.6,1.601,2.7,4.2,3.278,3.274,12.719,11.314
62.0,1231737.37,-1.6,1.601,2.7,4.2,3.278,3.272,12.716,11.302
63.0,1253328.605,-1.6,1.601,2.7,4.2,3.277,3.271,12.717,11.294
64.0,1274859.93,-1.6,1.601,2.7,4.2,3.276,3.271,12.713,11.296
65.0,1296425.918,-1.6,1.601,2.7,4.2,3.275,3.27,12.708,11.286
66.0,1317991.731,-1.6,1.601,2.7,4.2,3.274,3.268,12.705,11.279
67.0,1339763.392,-1.6,1.601,2.7,4.2,3.272,3.266,12.703,11.262
68.0,1361629.459,-1.6,1.601,2.7,4.2,3.271,3.265,12.704,11.253
69.0,1383639.422,-1.6,1.601,2.7,4.2,3.268,3.263,12.701,11.231
70.0,1405589.036,-1.6,1.601,2.7,4.2,3.267,3.262,12.695,11.233
71.0,1427591.474,-1.6,1.601,2.7,4.2,3.266,3.26,12.692,11.219
72.0,1449643.508,-1.6,1.601,2.7,4.2,3.265,3.26,12.69,11.22
73.0,1471704.344,-1.6,1.601,2.7,4.2,3.264,3.259,12.686,11.208
74.0,1493920.114,-1.6,1.601,2.7,4.2,3.264,3.259,12.691,11.216
75.0,1516191.542,-1.6,1.601,2.7,4.2,3.262,3.257,12.685,11.193
76.0,1538160.682,-1.6,1.601,2.7,4.2,3.262,3.259,12.679,11.213
77.0,1560159.108,-1.6,1.601,2.7,4.2,3.265,3.26,12.681,11.215
78.0,1582316.86,-1.6,1.601,2.7,4.2,3.263,3.258,12.68,11.202
79.0,1597105.051,-1.6,1.601,2.7,4.2,2.691,2.689,10.279,9.054
80.0,1611878.362,-1.6,1.601,2.7,4.2,2.684,2.683,10.254,9.029
81.0,1634418.849,-1.6,1.601,2.7,4.2,3.261,3.254,12.675,11.169
82.0,1657063.406,-1.6,1.601,2.7,4.2,3.259,3.251,12.671,11.156
83.0,1679927.962,-1.6,1.601,2.7,4.2,3.254,3.248,12.659,11.132
84.0,1702961.868,-1.6,1.601,2.7,4.2,3.252,3.245,12.656,11.124
85.0,1726107.441,-1.6,1.601,2.7,4.2,3.249,3.241,12.647,11.097
86.0,1749338.155,-1.6,1.601,2.7,4.2,3.245,3.237,12.637,11.08
87.0,1772607.366,-1.6,1.601,2.7,4.2,3.241,3.233,12.623,11.061
88.0,1796021.254,-1.6,1.601,2.7,4.2,3.238,3.231,12.616,11.049
89.0,1819489.726,-1.6,1.601,2.7,4.2,3.233,3.226,12.603,11.022
90.0,1841805.343,-1.6,1.601,2.7,4.2,3.215,3.209,12.525,10.968
91.0,1865182.864,-1.6,1.602,2.7,4.2,3.227,3.219,12.579,10.999
92.0,1888622.757,-1.6,1.601,2.7,4.2,3.223,3.216,12.568,10.987
93.0,1912100.615,-1.6,1.601,2.7,4.2,3.221,3.212,12.558,10.97
94.0,1935481.284,-1.6,1.601,2.7,4.2,3.216,3.208,12.54,10.95
95.0,1958989.945,-1.6,1.601,2.7,4.2,3.213,3.206,12.531,10.942
96.0,1974044.429,-1.6,1.601,2.7,4.2,2.608,2.611,9.994,8.724
97.0,1997927.798,-1.6,1.601,2.7,4.2,3.211,3.197,12.533,10.886
98.0,2021815.178,-1.6,1.601,2.7,4.2,3.203,3.194,12.507,10.878
99.0,2045293.961,-1.6,1.601,2.7,4.2,3.201,3.197,12.5,10.912
100.0,2068529.345,-1.6,1.601,2.7,4.2,3.203,3.196,12.487,10.914
101.0,2091984.299,-1.601,1.601,2.7,4.2,3.201,3.194,12.48,10.905
102.0,2115320.841,-1.6,1.601,2.7,4.2,3.196,3.188,12.467,10.874
103.0,2138714.274,-1.6,1.601,2.7,4.2,3.195,3.19,12.471,10.89
104.0,2162165.589,-1.601,1.602,2.7,4.2,3.193,3.187,12.456,10.869
105.0,2185632.845,-1.6,1.601,2.7,4.201,3.191,3.185,12.454,10.862
106.0,2209097.68,-1.6,1.601,2.7,4.201,3.189,3.183,12.445,10.852
107.0,2232848.688,-1.601,1.601,2.7,4.2,3.183,3.174,12.426,10.799
108.0,2256835.622,-1.6,1.601,2.7,4.2,3.178,3.171,12.422,10.781
109.0,2280845.275,-1.6,1.601,2.7,4.2,3.176,3.168,12.414,10.769
110.0,2295852.939,-1.6,1.601,2.7,4.2,2.537,2.54,9.735,8.44
111.0,2320001.087,-1.6,1.601,2.7,4.2,3.176,3.164,12.426,10.748
112.0,2344256.713,-1.6,1.601,2.7,4.2,3.168,3.158,12.39,10.718
113.0,2368449.813,-1.6,1.601,2.7,4.2,3.163,3.156,12.378,10.715
114.0,2392555.737,-1.6,1.601,2.7,4.2,3.161,3.153,12.366,10.707
115.0,2416710.152,-1.6,1.601,2.7,4.2,3.159,3.151,12.36,10.698
116.0,2441015.149,-1.6,1.601,2.7,4.2,3.156,3.148,12.351,10.68
117.0,2465350.875,-1.6,1.601,2.7,4.2,3.152,3.144,12.338,10.657
118.0,2489541.471,-1.6,1.601,2.7,4.2,3.148,3.142,12.323,10.657
119.0,2513726.835,-1.6,1.601,2.7,4.2,3.15,3.144,12.326,10.675
120.0,2537926.227,-1.6,1.601,2.7,4.2,3.149,3.142,12.321,10.664
121.0,2562193.8,-1.6,1.601,2.7,4.2,3.146,3.138,12.311,10.643
122.0,2586468.565,-1.6,1.601,2.7,4.2,3.143,3.137,12.304,10.645
123.0,2610660.808,-1.6,1.601,2.7,4.2,3.14,3.133,12.291,10.62
124.0,2634892.934,-1.6,1.601,2.7,4.2,3.138,3.132,12.287,10.618
125.0,2659082.969,-1.6,1.601,2.7,4.2,3.136,3.128,12.277,10.605
126.0,2683424.165,-1.6,1.601,2.7,4.2,3.133,3.127,12.27,10.59
127.0,2707787.881,-1.6,1.601,2.7,4.2,3.132,3.124,12.266,10.583
128.0,2732186.056,-1.6,1.601,2.7,4.2,3.128,3.121,12.256,10.569
129.0,2756773.131,-1.6,1.601,2.7,4.2,3.127,3.119,12.253,10.556
130.0,2781487.226,-1.6,1.601,2.7,4.2,3.12,3.111,12.229,10.505
131.0,2806257.51,-1.6,1.601,2.7,4.2,3.118,3.111,12.228,10.515
132.0,2830977.21,-1.6,1.601,2.7,4.2,3.116,3.11,12.222,10.51
133.0,2855454.732,-1.6,1.601,2.7,4.2,3.117,3.112,12.221,10.535
134.0,2879903.641,-1.6,1.601,2.7,4.2,3.119,3.112,12.221,10.538
135.0,2904368.277,-1.6,1.601,2.7,4.2,3.114,3.107,12.204,10.515
136.0,2928708.906,-1.6,1.601,2.7,4.2,3.112,3.106,12.193,10.514
137.0,2953151.951,-1.6,1.601,2.7,4.2,3.11,3.104,12.19,10.504
138.0,2977550.103,-1.6,1.601,2.7,4.2,3.108,3.101,12.182,10.493
139.0,3001878.956,-1.6,1.601,2.7,4.2,3.106,3.099,12.173,10.489
140.0,3026258.471,-1.6,1.601,2.7,4.2,3.105,3.1,12.169,10.494
141.0,3050793.394,-1.6,1.601,2.7,4.2,3.104,3.096,12.162,10.469
142.0,3075508.361,-1.6,1.601,2.7,4.2,3.098,3.089,12.148,10.431
143.0,3100338.817,-1.6,1.601,2.7,4.2,3.092,3.086,12.139,10.413
144.0,3125241.957,-1.6,1.601,2.7,4.2,3.091,3.084,12.132,10.4
145.0,3150164.748,-1.6,1.601,2.7,4.2,3.088,3.081,12.124,10.386
146.0,3175071.193,-1.6,1.601,2.7,4.2,3.083,3.076,12.105,10.367
147.0,3199967.383,-1.6,1.601,2.7,4.2,3.081,3.074,12.101,10.36
148.0,3224978.646,-1.6,1.601,2.7,4.2,3.077,3.07,12.091,10.335
149.0,3249973.41,-1.6,1.601,2.7,4.2,3.074,3.068,12.079,10.329
150.0,3275074.121,-1.6,1.601,2.7,4.2,3.073,3.066,12.074,10.319
151.0,3300242.742,-1.6,1.601,2.7,4.2,3.07,3.063,12.063,10.314
152.0,3325484.409,-1.6,1.601,2.7,4.2,3.068,3.062,12.059,10.303
153.0,3339928.244,-1.6,1.601,2.7,4.2,2.383,2.388,9.184,7.847
154.0,3354241.714,-1.6,1.601,2.7,4.2,2.38,2.384,9.175,7.841
155.0,3379470.93,-1.6,1.601,2.7,4.2,3.07,3.056,12.072,10.29
156.0,3404770.169,-1.6,1.601,2.7,4.2,3.064,3.052,12.046,10.267
157.0,3429870.111,-1.6,1.601,2.7,4.2,3.054,3.046,12.007,10.247
158.0,3455045.194,-1.6,1.601,2.7,4.2,3.052,3.046,11.995,10.25
159.0,3480304.986,-1.6,1.601,2.7,4.2,3.05,3.043,11.994,10.236
160.0,3505608.915,-1.6,1.601,2.7,4.2,3.049,3.042,11.986,10.223
161.0,3530593.785,-1.6,1.601,2.7,4.2,3.045,3.037,11.973,10.213
162.0,3551030.783,-1.6,1.601,2.7,4.2,3.042,2.68,11.96,9.241
163.0,3570278.492,-1.6,1.601,2.7,4.2,2.684,2.664,10.621,9.184
164.0,3589476.705,-1.6,1.601,2.7,4.2,2.669,2.655,10.56,9.15
165.0,3608794.407,-1.6,1.601,2.7,4.2,2.66,2.662,10.53,9.172
166.0,3627870.966,-1.6,1.601,2.7,4.2,2.663,2.648,10.537,9.121
167.0,3647097.102,-1.6,1.601,2.7,4.2,2.655,2.647,10.512,9.118
168.0,3666237.054,-1.6,1.601,2.7,4.2,2.65,2.645,10.49,9.11
169.0,3685278.843,-1.6,1.601,2.653,4.2,2.648,2.64,10.479,9.091
170.0,3704343.791,-1.6,1.601,2.7,4.2,2.644,2.628,10.468,9.049
171.0,3723349.259,-1.6,1.601,2.7,4.2,2.632,2.626,10.424,9.043
172.0,3742541.859,-1.6,1.601,2.7,4.2,2.633,2.631,10.431,9.057
173.0,3761665.765,-1.6,1.601,2.7,4.2,2.636,2.63,10.437,9.054
174.0,3780726.914,-1.6,1.601,2.7,4.2,2.632,2.624,10.421,9.03
175.0,3790175.384,-1.6,1.601,2.546,4.2,1.96,1.971,7.605,6.635
176.0,3809503.562,-1.6,1.601,2.7,4.2,2.642,2.619,10.471,9.017
177.0,3828616.517,-1.601,1.601,2.7,4.2,2.624,2.623,10.397,9.025
178.0,3847559.049,-1.6,1.601,2.7,4.2,2.626,2.616,10.4,9.0
179.0,3866521.018,-1.6,1.601,2.7,4.2,2.621,2.608,10.381,8.976
180.0,3885556.677,-1.6,1.601,2.7,4.2,2.612,2.612,10.351,8.983
181.0,3904581.093,-1.6,1.601,2.7,4.2,2.618,2.607,10.372,8.968
182.0,3923620.322,-1.6,1.602,2.7,4.2,2.612,2.616,10.351,9.002
183.0,3942528.548,-1.6,1.601,2.7,4.2,2.62,2.603,10.381,8.957
184.0,3961469.959,-1.6,1.601,2.7,4.2,2.607,2.601,10.33,8.95
185.0,3980432.311,-1.6,1.601,2.548,4.2,2.607,2.598,10.332,8.936
186.0,3999425.787,-1.6,1.601,2.7,4.2,2.604,2.604,10.32,8.954
187.0,4018369.407,-1.6,1.601,2.7,4.2,2.608,2.597,10.337,8.933
188.0,4037302.984,-1.6,1.601,2.7,4.2,2.603,2.596,10.32,8.93
189.0,4056223.242,-1.6,1.601,2.7,4.2,2.599,2.592,10.305,8.91
190.0,4075144.939,-1.6,1.601,2.683,4.2,2.596,2.597,10.294,8.928
191.0,4094154.967,-1.6,1.601,2.7,4.2,2.605,2.597,10.328,8.934
192.0,4113188.071,-1.6,1.601,2.7,4.2,2.601,2.608,10.314,8.973
193.0,4131853.354,-1.601,1.601,2.7,4.201,2.615,2.545,10.358,8.772
194.0,4150776.294,-1.6,1.601,2.7,4.201,2.626,2.619,10.399,9.019
195.0,4169666.347,-1.6,1.601,2.7,4.201,2.624,2.617,10.388,9.011
196.0,4188587.501,-1.6,1.601,2.7,4.201,2.623,2.618,10.384,9.014
197.0,4207526.514,-1.6,1.601,2.7,4.201,2.624,2.627,10.388,9.047
198.0,4226434.564,-1.6,1.601,2.7,4.201,2.629,2.621,10.404,9.022
199.0,4245417.722,-1.6,1.601,2.7,4.2,2.608,2.534,10.318,8.672
200.0,4264482.618,-1.6,1.6,2.7,4.2,2.535,2.522,10.086,8.62
201.0,4283658.456,-1.6,1.6,2.7,4.2,2.525,2.541,10.051,8.688
202.0,4302727.956,-1.6,1.601,2.7,4.2,2.563,2.57,10.184,8.82
203.0,4321673.393,-1.6,1.601,2.7,4.2,2.577,2.577,10.232,8.847
204.0,4340601.908,-1.6,1.601,2.7,4.2,2.583,2.581,10.25,8.866
205.0,4359399.928,-1.6,1.601,2.7,4.2,2.585,2.565,10.256,8.803
206.0,4378349.98,-1.6,1.601,2.7,4.2,2.566,2.554,10.191,8.759
207.0,4397460.452,-1.6,1.601,2.7,4.2,2.561,2.561,10.177,8.786
208.0,4416438.181,-1.6,1.601,2.7,4.2,2.563,2.547,10.183,8.729
209.0,4435469.029,-1.6,1.601,2.7,4.2,2.551,2.541,10.14,8.702
210.0,4454509.754,-1.6,1.601,2.7,4.2,2.544,2.538,10.116,8.691
211.0,4473495.996,-1.6,1.601,2.7,4.2,2.548,2.553,10.124,8.75
212.0,4492443.162,-1.6,1.601,2.7,4.2,2.559,2.557,10.165,8.763
213.0,4511430.125,-1.6,1.601,2.7,4.2,2.562,2.561,10.178,8.777
214.0,4530348.955,-1.6,1.601,2.7,4.2,2.568,2.562,10.197,8.789
215.0,4549311.31,-1.6,1.601,2.7,4.2,2.567,2.572,10.196,8.823
216.0,4568380.403,-1.6,1.601,2.7,4.2,2.576,2.574,10.23,8.829
217.0,4587333.518,-1.6,1.601,2.7,4.2,2.577,2.567,10.226,8.803
218.0,4606373.571,-1.6,1.601,2.696,4.2,2.571,2.558,10.209,8.769
219.0,4625177.409,-1.6,1.601,2.7,4.2,2.56,2.536,10.165,8.68
220.0,4644228.166,-1.6,1.601,2.7,4.2,2.541,2.539,10.109,8.692
221.0,4663268.181,-1.6,1.601,2.7,4.2,2.544,2.538,10.117,8.691
222.0,4681251.872,-1.6,1.601,3.117,4.2,2.541,2.176,10.105,7.623
